Repository: wanyanjin/TMM-interference-spectrum

File: resources/digitized/lit_x01_csfapi_epsilon_table_s3.csv
Photon_Energy_eV,Epsilon1,Epsilon2
5.88683,1.860925,2.923028
5.842581,2.042951,2.815362
5.79899,1.983857,2.738496
5.756044,2.024741,2.72364
5.71373,2.099541,2.633741
5.672031,2.167094,2.726415
5.630938,2.162252,2.621247
5.590435,2.180194,2.586627
5.550508,2.177055,2.523266
5.511149,2.199319,2.463306
5.472343,2.210929,2.415901
5.434079,2.207015,2.360761
5.396346,2.162897,2.31213
5.359134,2.134875,2.258108
5.322429,2.126405,2.262169
5.286224,2.084432,2.220243
5.250508,2.060831,2.181831
5.215272,2.058733,2.176109
5.180504,1.968714,2.1715
5.146196,1.954271,2.173087
5.11234,1.949822,2.171222
5.078925,1.892742,2.171534
5.045945,1.869487,2.188229
5.013389,1.825942,2.184769
4.981251,1.801824,2.221948
4.949521,1.780201,2.235271
4.918193,1.754593,2.250666
4.887259,1.721325,2.279226
4.85671,1.727175,2.331413
4.826542,1.703984,2.353209
4.796745,1.700738,2.372444
4.767314,1.711095,2.422393
4.738242,1.705234,2.447143
4.709521,1.713562,2.449916
4.681147,1.719593,2.466935
4.653112,1.727208,2.495771
4.62541,1.73938,2.519917
4.598037,1.740199,2.522167
4.570985,1.754852,2.549949
4.544249,1.766435,2.546506
4.517825,1.77157,2.551247
4.491704,1.776198,2.563406
4.465886,1.776988,2.555344
4.440361,1.764849,2.55385
4.415126,1.773875,2.560348
4.390176,1.755253,2.563146
4.365508,1.749379,2.550018
4.341113,1.746929,2.555951
4.31699,1.738492,2.556518
4.293134,1.731806,2.562047
4.269539,1.711609,2.567473
4.246203,1.701213,2.576916
4.22312,1.66897,2.580983
4.200286,1.653592,2.58799
4.177698,1.623264,2.609636
4.155352,1.594422,2.62135
4.133243,1.573429,2.637176
4.111368,1.551945,2.648682
4.089723,1.526129,2.660852
4.068305,1.485596,2.694615
4.04711,1.472202,2.714725
4.026134,1.436932,2.752356
4.005375,1.420843,2.77005
3.984829,1.373988,2.797323
3.964492,1.347447,2.834026
3.944361,1.319925,2.865509
3.924434,1.28353,2.897906
3.904708,1.256357,2.946491
3.885178,1.221761,2.994924
3.865843,1.201399,3.053844
3.846699,1.161126,3.107994
3.827744,1.138572,3.172845
3.808975,1.11127,3.221451
3.790389,1.08586,3.29905
3.771983,1.067277,3.359679
3.753756,1.051788,3.434353
3.735703,1.034556,3.506361
3.717823,1.019398,3.573777
3.700114,1.028028,3.666449
3.682572,1.012632,3.74677
3.665196,1.016271,3.837395
3.647983,1.024354,3.908662
3.630931,1.038285,4.012939
3.614038,1.057831,4.084116
3.597301,1.063642,4.166883
3.580719,1.098518,4.254076
3.564288,1.123005,4.3342
3.548008,1.15921,4.422117
3.531876,1.187815,4.507009
3.515889,1.229993,4.592637
3.500047,1.268534,4.668672
3.484347,1.31388,4.762225
3.468787,1.371652,4.833718
3.453366,1.423784,4.921369
3.438081,1.480127,4.979074
3.422931,1.558352,5.068567
3.407914,1.629821,5.153395
3.393028,1.714976,5.209667
3.378271,1.787131,5.282918
3.363643,1.873015,5.353089
3.34914,1.960923,5.415058
3.334762,2.028884,5.471612
3.320507,2.109674,5.545147
3.306374,2.187118,5.59648
3.29236,2.29747,5.629543
3.278465,2.396043,5.694045
3.264686,2.500368,5.751845
3.251023,2.594356,5.785832
3.237473,2.711018,5.790595
3.224037,2.818972,5.820611
3.210711,2.946085,5.829755
3.197495,3.050563,5.847453
3.184388,3.15007,5.8481
3.171387,3.278388,5.844311
3.158493,3.375814,5.842408
3.145703,3.472356,5.836879
3.133016,3.57408,5.81396
3.120431,3.673379,5.791925
3.107947,3.757433,5.763816
3.095562,3.850396,5.713788
3.083276,3.930862,5.707384
3.071087,4.017609,5.664702
3.058994,4.094789,5.624204
3.046996,4.174985,5.575428
3.035092,4.265105,5.525504
3.023281,4.317261,5.4578
3.011561,4.394712,5.40452
2.999932,4.447251,5.342205
2.988392,4.495024,5.286135
2.976941,4.544241,5.2391
2.965577,4.586879,5.146811
2.9543,4.613042,5.103346
2.943108,4.642374,5.031934
2.932001,4.66464,4.968623
2.920978,4.68116,4.927624
2.910037,4.692584,4.870802
2.899178,4.710361,4.823071
2.8884,4.709739,4.776243
2.877702,4.718477,4.716022
2.867082,4.724135,4.705043
2.856541,4.722542,4.662417
2.846077,4.715047,4.626127
2.83569,4.719347,4.615804
2.825378,4.720877,4.575922
2.815142,4.713416,4.553245
2.804979,4.701817,4.5413
2.794889,4.694933,4.519864
2.784872,4.691698,4.507054
2.774927,4.686372,4.489678
2.765052,4.672453,4.48459
2.755248,4.679456,4.493992
2.745512,4.666298,4.483655
2.735846,4.67259,4.483906
2.726248,4.659256,4.489228
2.716716,4.671236,4.496298
2.707252,4.66223,4.498849
2.697853,4.677855,4.523305
2.688519,4.671748,4.526351
2.67925,4.670216,4.54652
2.670044,4.678071,4.563462
2.660902,4.69348,4.584914
2.651822,4.708498,4.6088
2.642804,4.729356,4.622361
2.633847,4.74235,4.648288
2.624951,4.768881,4.678263
2.616115,4.787487,4.701281
2.607338,4.813573,4.71642
2.59862,4.838295,4.742893
2.589961,4.891646,4.775592
2.581358,4.933475,4.792498
2.572814,4.960026,4.83137
2.564325,4.992225,4.832798
2.555892,5.052056,4.856922
2.547515,5.086529,4.866472
2.539193,5.154359,4.89586
2.530925,5.203664,4.916656
2.522711,5.243275,4.901944
2.51455,5.305561,4.925137
2.506442,5.348027,4.917173
2.498386,5.406239,4.919945
2.490382,5.4675,4.921571
2.482429,5.519319,4.912063
2.474527,5.584065,4.893938
2.466675,5.631383,4.887065
2.458873,5.705156,4.886171
2.45112,5.747854,4.866555
2.443417,5.799461,4.840111
2.435761,5.855118,4.829791
2.428154,5.913915,4.796422
2.420594,5.960843,4.760255
2.413081,6.022494,4.747042
2.405614,6.058355,4.703505
2.398194,6.117329,4.6887
2.39082,6.154383,4.651883
2.383491,6.192696,4.616863
2.376207,6.234482,4.581528
2.368967,6.276721,4.548437
2.361772,6.297356,4.516861
2.35462,6.34152,4.484088
2.347511,6.370344,4.453174
2.340446,6.408904,4.420682
2.333423,6.432409,4.386736
2.326442,6.455695,4.336245
2.319503,6.490414,4.293079
2.312605,6.529723,4.274915
2.305749,6.545531,4.229984
2.298933,6.564143,4.197341
2.292157,6.578453,4.160844
2.285422,6.612973,4.12589
2.278726,6.624156,4.082109
2.272069,6.642955,4.0463
2.265451,6.671628,4.022278
2.258872,6.694671,3.992919
2.252331,6.698896,3.948349
2.245827,6.740249,3.93105
2.239362,6.749152,3.89864
2.232934,6.765622,3.866046
2.226542,6.761836,3.82384
2.220187,6.799192,3.804339
2.213869,6.807108,3.775333
2.207587,6.809591,3.729551
2.20134,6.852581,3.708272
2.195129,6.851702,3.671606
2.188952,6.866813,3.642328
2.182811,6.882904,3.609003
2.176704,6.890633,3.581161
2.170631,6.895963,3.535364
2.164593,6.918423,3.510353
2.158587,6.933095,3.486656
2.152616,6.942579,3.444952
2.146677,6.965693,3.412861
2.140771,6.961816,3.380944
2.134898,6.967906,3.346786
2.129057,6.989728,3.318882
2.123248,6.992068,3.288582
2.117471,6.997297,3.254302
2.111725,7.012024,3.222975
2.106011,7.001927,3.179898
2.100327,7.004608,3.144355
2.094674,7.013931,3.118814
2.089052,7.018241,3.088186
2.08346,6.995053,3.04
2.077898,7.01193,3.016541
2.072366,6.989662,2.974929
2.066863,6.992772,2.948442
2.061389,6.986113,2.91852
2.055945,6.982106,2.890336
2.050529,6.976476,2.853844
2.045143,6.961901,2.813072
2.039784,6.944338,2.80018
2.034454,6.930977,2.767423
2.029151,6.923659,2.75718
2.023876,6.907274,2.723278
2.018629,6.895346,2.713971
2.013409,6.89135,2.696876
2.008216,6.858286,2.668592
2.00305,6.84725,2.655023
1.997911,6.823905,2.638121
1.992798,6.813781,2.634299
1.987711,6.799022,2.623025
1.982651,6.772767,2.612675
1.977616,6.761374,2.615743
1.972607,6.732845,2.602793
1.967623,6.7273,2.594856
1.962664,6.706247,2.599422
1.957731,6.700683,2.615258
1.952823,6.679386,2.618915
1.947939,6.661844,2.623884
1.94308,6.676899,2.63767
1.938245,6.649017,2.643313
1.933434,6.638925,2.650521
1.928647,6.625488,2.668073
1.923884,6.633745,2.694042
1.919145,6.644043,2.712833
1.914429,6.646502,2.729333
1.909737,6.632246,2.734714
1.905067,6.667027,2.767236
1.90042,6.674558,2.77387
1.895796,6.696175,2.798262
1.891195,6.731243,2.820599
1.886616,6.732815,2.833825
1.88206,6.771833,2.852087
1.877525,6.778941,2.867557
1.873013,6.808336,2.857759
1.868522,6.849973,2.886236
1.864053,6.876372,2.895763
1.859605,6.914329,2.891036
1.855179,6.976581,2.910673
1.850774,6.991181,2.900899
1.84639,7.042747,2.913161
1.842026,7.102146,2.916445
1.837684,7.130738,2.900904
1.833362,7.159325,2.900577
1.829061,7.216362,2.88849
1.824779,7.275298,2.887445
1.820518,7.320468,2.851296
1.816277,7.369112,2.847049
1.812056,7.412152,2.810424
1.807855,7.437812,2.781252
1.803673,7.502579,2.767903
1.79951,7.572622,2.738134
1.795367,7.591892,2.699064
1.791243,7.655922,2.671839
1.787138,7.711892,2.606519
1.783052,7.734938,2.542063
1.778985,7.780639,2.505434
1.774937,7.819786,2.441256
1.770907,7.868551,2.398549
1.766895,7.901424,2.319071
1.762902,7.961058,2.276699
1.758927,7.964544,2.186151
1.75497,8.049091,2.124488
1.75103,8.037279,2.013167
1.747109,8.043386,1.908458
1.743205,8.055112,1.805075
1.739319,7.98122,1.605294
1.73545,7.855644,1.54998
1.731599,7.750441,1.492514
1.727765,7.721577,1.446259
1.723948,7.651165,1.450798
1.720148,7.593897,1.444195
1.716365,7.554527,1.430292
1.712598,7.488984,1.448745
1.708848,7.48002,1.429844
1.705115,7.460585,1.411379
1.701398,7.43184,1.421452
1.697697,7.411337,1.398212
1.694013,7.392157,1.398346
1.690345,7.376486,1.395526
1.686693,7.372592,1.379914
1.683056,7.353154,1.383876
1.679436,7.33658,1.381077
1.675831,7.321014,1.372078
1.672242,7.317739,1.365194
1.668668,7.296625,1.367046
1.665109,7.284935,1.364081
1.661566,7.278747,1.358705
1.658038,7.277531,1.357136
1.654526,7.262338,1.353979
1.651028,7.261382,1.351504
1.647545,7.250872,1.345545
1.644077,7.25232,1.34349
1.640624,7.25084,1.336509
1.637185,7.257645,1.331529
1.633761,7.25937,1.33028
1.630351,7.260719,1.325986
1.626956,7.265532,1.326935
1.623574,7.27017,1.321087
1.620207,7.272919,1.317878
1.616855,7.29389,1.309778
1.613516,7.29883,1.312806
1.610191,7.298651,1.301674
1.60688,7.326085,1.29253
1.603582,7.340007,1.282894
1.600299,7.346142,1.273852
1.597028,7.364904,1.254036
1.593772,7.39011,1.239874
1.590528,7.412271,1.216041
1.587298,7.432187,1.192651
1.584082,7.477059,1.1624
1.580878,7.486333,1.131891
1.577688,7.503849,1.089448
1.57451,7.538826,1.034029
1.571346,7.549701,0.973928
1.568194,7.569801,0.931499
1.565055,7.567447,0.879432
1.561929,7.565305,0.822456
1.558815,7.544218,0.751425
1.555714,7.529467,0.687104
1.552625,7.512455,0.636154
1.549549,7.484463,0.593842
1.546485,7.449419,0.542915
1.543433,7.41229,0.49755
1.540394,7.374156,0.458259
1.537367,7.33085,0.420765
1.534351,7.289903,0.390979
1.531348,7.248349,0.361857
1.528356,7.209131,0.339802
1.525376,7.169196,0.321369
1.522408,7.126922,0.302939
1.519452,7.090376,0.289851
1.516507,7.043086,0.271886
1.513574,6.997172,0.254433
1.510652,6.956467,0.240579
1.507742,6.940045,0.228064
1.504843,6.93906,0.219855
1.501955,6.937938,0.214316
1.499079,6.919645,0.209382
1.496213,6.893773,0.20479
1.493359,6.881295,0.1982
1.490516,6.860562,0.196455
1.487683,6.818281,0.193539
1.484862,6.79077,0.188355
1.482051,6.785891,0.182076
1.479252,6.778732,0.180106
1.476462,6.748832,0.182257
1.473684,6.723464,0.177573
1.470916,6.713432,0.174056
1.468159,6.70437,0.173695
1.465412,6.690665,0.172009
1.462675,6.665282,0.175052
1.459949,6.641817,0.173446
1.457233,6.616674,0.170454
1.454528,6.595508,0.168013
1.451832,6.575907,0.168004
1.449147,6.554949,0.160788
1.446472,6.541382,0.157239
1.443806,6.521454,0.152177
1.441151,6.503099,0.14606
1.438506,6.490389,0.140787
1.43587,6.471605,0.13421
1.433244,6.460912,0.130267
1.430628,6.448833,0.118543
1.428022,6.442291,0.114687
1.425425,6.437682,0.107178
1.422838,6.420973,0.10275
1.42026,6.412603,0.095527
1.417692,6.403893,0.091264
1.415133,6.394168,0.086611
1.412584,6.383234,0.078827
1.410044,6.368626,0.072862
1.407513,6.370166,0.066569
1.404991,6.37769,0.063386
1.402479,6.389715,0.059043
1.399975,6.39962,0.057345
1.397481,6.401524,0.055514
1.394996,6.389514,0.054886
1.392519,6.374492,0.052528
1.390052,6.359312,0.049574
1.387594,6.339947,0.045206
1.385144,6.331255,0.04008
1.382703,6.339873,0.038275
1.380271,6.342975,0.035733
1.377847,6.340436,0.035468
1.375432,6.323224,0.034564
1.373026,6.307254,0.030853
1.370628,6.298989,0.026954
1.368239,6.309359,0.025653
1.365858,6.313871,0.021153
1.363486,6.315639,0.021631
1.361122,6.304738,0.02123
1.358766,6.280347,0.017961
1.356419,6.263466,0.015805
1.35408,6.263981,0.011378
1.351749,6.267798,0.00863
1.349426,6.277418,0.006576
1.347111,6.284159,0.004616
1.344805,6.288685,0.007537
1.342506,6.288418,0.006456
1.340216,6.285578,0.008784
1.337933,6.276412,0.003752
1.335658,6.271464,0.004137
1.333391,6.272531,0.014168
1.331132,6.255572,0.008081
1.328881,6.248576,0.003081
1.326638,6.242665,0.006009
1.324402,6.224678,-0.008225
1.322173,6.222699,-0.00209
1.319953,6.226174,-0.003052
1.31774,6.225125,-0.001637
1.315535,6.219281,-0.007193
1.313337,6.21804,-0.00489
1.311146,6.210738,-0.00747
1.308963,6.206542,-0.011528
1.306788,6.197004,-0.009301
1.304619,6.198931,-0.005836
1.302459,6.195884,-0.013331
1.300305,6.195655,-0.013922
1.298159,6.193946,-0.01834
1.296019,6.19827,-0.005752
1.293887,6.191587,-0.015078
1.291763,6.188864,0.002109
1.289645,6.176584,-0.018273
1.287534,6.169224,-0.006081
1.285431,6.159875,-0.007728
1.283334,6.149807,-0.012725
1.281244,6.146384,-0.016464
1.279162,6.145969,-0.012359
1.277086,6.139029,-0.008959
1.275017,6.136962,-0.022252
1.272955,6.13672,-0.014322
1.2709,6.129385,-0.019032
1.268851,6.122812,-0.017155
1.266809,6.125769,-0.019046
1.264774,6.137978,-0.020676
1.262746,6.144115,-0.018814
1.260724,6.149646,-0.019551
1.258709,6.158261,-0.017606
1.2567,6.15393,-0.0147
1.254698,6.138634,-0.022719
1.252702,6.127177,-0.019576
1.250713,6.12254,-0.016901
1.24873,6.124587,-0.019797
1.246754,6.129678,-0.022725
1.244784,6.138444,-0.017586
1.242821,6.148244,-0.027074
1.240863,6.154948,-0.021699
1.224385,6.002085,-0.013242
1.220322,5.993912,-0.007795
1.216285,5.990195,-0.022094
1.212273,5.978454,-0.01155
1.208287,5.973068,-0.014572
1.204326,5.971663,-0.005807
1.20039,5.964615,-0.010077
1.196478,5.957935,-0.015613
1.192591,5.948575,-0.00851
1.188727,5.941906,-0.009617
1.184888,5.947868,-0.013699
1.181073,5.941966,-0.013607
1.177281,5.934075,-0.010928
1.173512,5.93144,-0.003246
1.169767,5.920369,-0.007356
1.166045,5.918656,-0.010014
1.162345,5.908677,-0.006303
1.158667,5.910933,-0.005847
1.155012,5.897012,-0.006188
1.15138,5.900427,-0.005255
1.147769,5.907115,-0.009303
1.144179,5.89235,-0.006314
1.140612,5.886931,-0.003797
1.137066,5.88419,-0.009851
1.13354,5.88096,-0.002337
1.130036,5.868437,-0.004925
1.126553,5.855403,-0.000842
1.12309,5.864254,-0.004319
1.119648,5.864478,-0.00371
1.116226,5.860235,-0.00189
1.112824,5.849327,-0.000844
1.109442,5.859982,-0.00476
1.10608,5.849097,-0.00252
1.102737,5.833059,-0.002414
1.099414,5.836498,0.006756
1.09611,5.841326,0.006767
1.092825,5.829809,-0.004108
1.089559,5.827322,0.001194
1.086312,5.825387,0.001055
1.083084,5.824646,0.003437
1.079874,5.820119,0.000384
1.076682,5.813706,0.00035
1.073509,5.812557,0.004335
1.070353,5.802395,0.006864
1.067216,5.801149,0.004623
1.064096,5.790195,0.004665
1.060994,5.795409,0.003584
1.057909,5.796796,0.001077
1.054841,5.794337,0.002774
1.051791,5.794943,0.00276
1.048758,5.780754,0.002586
1.045741,5.779815,0.001634
1.042742,5.789203,0.010586
1.039759,5.772669,0.002696
1.036792,5.763944,8e-06
1.033842,5.776329,0.002109
1.030908,5.766442,0.007208
1.02799,5.765135,0.009174
1.025088,5.753613,0.000655
1.022202,5.761027,0.001015
1.019331,5.759674,0.010327
1.016477,5.760329,0.006349
1.013637,5.751645,0.003537
1.010813,5.753087,0.008606
1.008005,5.750217,0.012054
1.005211,5.736544,-0.005759
1.002432,5.752508,0.018067
0.999669,5.740512,0.010103
0.99692,5.744132,0.019803
0.994185,5.7296,-0.007099
0.991465,5.724788,0.001275
0.98876,5.719687,0.012512
0.986069,5.719091,0.000966
0.983392,5.724684,0.000642
0.980729,5.721117,-0.001981
0.978081,5.717862,-0.00944
0.975446,5.705539,0.002422
0.972825,5.713273,0.003575
0.970217,5.707818,0.001044
0.967623,5.709444,0.002402
0.965043,5.705596,-0.001871
0.962476,5.697715,0.011619
0.959922,5.693219,0.002359
0.957382,5.698532,-0.01205
0.954855,5.687427,0.010732
0.95234,5.681485,-0.000306
0.949839,5.688536,0.003463
0.94735,5.700367,0.044368
0.944874,5.695356,-0.028772
0.94241,5.685585,-0.018026
0.939959,5.686631,-0.007439
0.937521,5.670631,0.015645
0.935095,5.662748,0.012053
0.932681,5.671116,0.022692
0.930279,5.664007,0.006943
0.927889,5.661904,-0.001919
0.925512,5.637603,0.006167
0.923146,5.657563,-0.005137
0.920792,5.652642,0.01492
0.918449,5.650094,-0.010758
0.916119,5.660509,-0.021653
0.9138,5.633854,-0.003297
0.911492,5.656672,-0.018537
0.909196,5.64599,0.011544
0.906911,5.651987,-0.012967
0.904637,5.64203,0.0151
0.902375,5.652443,0.006211
0.900123,5.652515,0.005395
0.897883,5.658547,-0.03019
0.895653,5.640375,-0.010265
0.893435,5.650496,-0.009385
0.891227,5.650045,-0.008555
0.88903,5.615734,0.01882
0.886843,5.56772,-0.001323
0.884667,5.630657,0.005164
0.882502,5.647098,0.001816
0.880347,5.616141,0.015128
0.878202,5.605932,0.006475
0.876067,5.622863,0.016122
0.873943,5.608777,0.025405
0.871829,5.611328,-0.006654
0.869725,5.625059,0.00281
0.86763,5.634499,0.002131
0.865546,5.587843,-0.001612
0.863472,5.577419,0.002396
0.861407,5.611365,0.033762
0.859352,5.61329,-0.01245
0.857307,5.605087,-0.01134
0.855272,5.634795,-0.002341
0.853245,5.574258,0.005361
0.851229,5.567387,0.031907
0.849222,5.602667,-0.004541
0.847224,5.57658,0.0144
0.845235,5.570664,-0.014208
0.843256,5.593117,-0.000227
0.841285,5.60617,0.015386
0.839324,5.581075,0.027946
0.837372,5.578513,-0.013915
0.835429,5.641677,0.010282
0.833495,5.565129,0.01883
0.83157,5.553902,0.012278
0.829653,5.531057,-0.03299
0.827745,5.579798,0.043512
0.825846,5.589197,0.038284
0.823956,5.629754,0.032871
0.822074,5.544829,-0.017198
0.8202,5.530285,-0.011463
0.818335,5.525349,0.038497
0.816479,5.559286,-0.033504
0.814631,5.519784,0.022632
0.812791,5.54518,0.020427
0.810959,5.519048,-0.04427
0.809136,5.583788,0.00948
0.807321,5.574306,0.022158
0.805514,5.592592,0.054186
0.803715,5.541156,-0.024464
0.801923,5.484615,0.02932
0.80014,5.580802,0.027023
0.798365,5.532775,-0.017674
0.796598,5.621838,0.112094
0.794838,5.507706,0.033453
0.793086,5.470077,0.019709
0.791342,5.526596,0.036452
0.789605,5.531722,-0.007186
0.787876,5.569367,0.059493
0.786155,5.622277,0.070333
0.784441,5.556141,0.075072
0.782735,5.46882,-0.037831
0.781036,5.605829,0.105003
0.779344,5.445169,-0.039632
0.77766,5.496479,0.043634
0.775983,5.526795,0.019596
0.774313,5.496922,-0.016808
0.772651,5.533419,0.062146
0.770995,5.531681,0.018008
0.769347,5.499699,0.041055
0.767706,5.511269,0.05367
0.766072,5.501835,0.032794
0.764444,5.434006,-0.092019
0.762824,5.459411,-0.001317
0.761211,5.469284,0.010638
0.759604,5.55644,0.102863
0.758004,5.480069,-0.042443
0.756411,5.423576,-0.080697
0.754825,5.589554,0.164479
0.753246,5.476253,0.053751
0.751673,5.590577,0.150456
0.750107,5.427486,-0.101628
0.748547,5.53836,0.148318
0.746994,5.657848,0.198665
0.745447,5.468188,-0.019864
0.743907,5.503419,0.10274
0.742373,5.533844,0.073477
0.740846,5.447865,-0.01972
0.739325,5.484977,0.069919
0.73781,5.459083,0.211768
0.736301,5.517398,0.108693
0.734799,5.41726,0.098431

File: resources/digitized/lit_x01_csfapi_nk_table_s3.csv (part 1 of 2)
Photon_Energy_eV,Wavelength_nm,Epsilon1,Epsilon2,n,k
5.88683,210.612839847592,1.860925,2.923028,1.6318787094793326,0.8956021005178202
5.842581,212.20792386104702,2.042951,2.815362,1.661542020849457,0.8472136017844006
5.79899,213.8030905381799,1.983857,2.738496,1.6378998626039643,0.8359778465474339
5.756044,215.39828118061638,2.024741,2.72364,1.6459842211807376,0.8273590855100094
5.71373,216.9934498129943,2.099541,2.633741,1.653439610364164,0.7964430583043576
5.672031,218.58871786843196,2.167094,2.726415,1.6807522981488379,0.8110698414641001
5.630938,220.18391678260352,2.162252,2.621247,1.6673680181251254,0.7860433244208034
5.590435,221.7791610134095,2.180194,2.586627,1.6677942297289323,0.7754634696213112
5.550508,223.37450626140887,2.177055,2.523266,1.6597722072578696,0.7601241872126294
5.511149,224.9697810746906,2.199319,2.463306,1.658549494824745,0.7426085286228652
5.472343,226.56510821781453,2.210929,2.415901,1.6561703875351341,0.7293636627556078
5.434079,228.1604636222624,2.207015,2.360761,1.649052678635636,0.7157930824724182
5.396346,229.7558355227778,2.162897,2.31213,1.6323262461951058,0.7082315821942741
5.359134,231.35118173943772,2.134875,2.258108,1.619012824065337,0.6973718695846698
5.322429,232.94664597686509,2.126405,2.262169,1.6172631190416247,0.6993818672315179
5.286224,234.5420822121802,2.084432,2.220243,1.601532298845854,0.6931621053162712
5.250508,236.13752878769063,2.060831,2.181831,1.5909220439246532,0.6857127312843155
5.215272,237.73294738989645,2.058733,2.176109,1.5897119994975684,0.6844349796339726
5.180504,239.32844835174336,1.968714,2.1715,1.5652151476023781,0.6936746054771892
5.146196,240.9239725809122,1.954271,2.173087,1.5615460986093121,0.6958126314475496
5.11234,242.51946936236635,1.949822,2.171222,1.5601350079416083,0.6958442663448211
5.078925,244.11504087971372,1.892742,2.171534,1.5448903714859947,0.7028116816830345
5.045945,245.710562441723,1.869487,2.188229,1.5407082950795323,0.710137346241471
5.013389,247.30616036377785,1.825942,2.184769,1.5286056607703158,0.7146280613991125
4.981251,248.90172850153502,1.801824,2.221948,1.526847597599767,0.7276259934170717
4.949521,250.49736812915836,1.780201,2.235271,1.522784293362429,0.7339420986094964
4.918193,252.09299106399445,1.754593,2.250666,1.517955683369044,0.7413477299300115
4.887259,253.6886185078384,1.721325,2.279226,1.5128642834562303,0.7532817136752578
4.85671,255.28433528046764,1.727175,2.331413,1.521292351278693,0.7662606723948805
4.826542,256.87997410982854,1.703984,2.353209,1.518115678415977,0.7750427169210752
4.796745,258.47569216208075,1.700738,2.372444,1.5198376958736166,0.7804925507642108
4.767314,260.0713911439439,1.711095,2.422393,1.5291945794052506,0.7920486485579032
4.738242,261.6670874978526,1.705234,2.447143,1.5309973763117992,0.7991989528731959
4.709521,263.2628634631845,1.713562,2.449916,1.5335049535341565,0.7987962459312108
4.681147,264.8585878631882,1.719593,2.466935,1.5373211465336378,0.8023486197280449
4.653112,266.45436086644804,1.727208,2.495771,1.5431065261564305,0.808683962414593
4.62541,268.0501802002417,1.73938,2.519917,1.5494049653924602,0.8131886292754043
4.598037,269.64593455859534,1.740199,2.522167,1.54991088626517,0.8136490369706614
4.570985,271.2417529263386,1.754852,2.549949,1.557287940463739,0.8187146813840542
4.544249,272.83759846786563,1.766435,2.546506,1.5597477505665238,0.8163198180843894
4.517825,274.43337977898653,1.77157,2.551247,1.5616631786108055,0.8168365096081376
4.491704,276.02931626839165,1.776198,2.563406,1.5644232607681774,0.8192814771691943
4.465886,277.62508581723756,1.776988,2.555344,1.5635629135743383,0.8171541988542147
4.440361,279.22098766294,1.764849,2.55385,1.560316523367877,0.8183756185852673
4.415126,280.8168971848142,1.773875,2.560348,1.563438626169354,0.8188194781502921
4.390176,282.4128198960588,1.755253,2.563146,1.5591342783950153,0.8219773099461717
4.365508,284.00863862808177,1.749379,2.550018,1.5559202929424736,0.8194565015851621
4.341113,285.6046327289799,1.746929,2.555951,1.5560907776071904,0.8212731020520218
4.31699,287.20056891491527,1.738492,2.556518,1.5540456816562884,0.822536309639008
4.293134,288.796479215417,1.731806,2.562047,1.5531024368662922,0.8248158457498347
4.269539,290.39247188045357,1.711609,2.567473,1.5487584565857655,0.8288810269549678
4.246203,291.98839151119245,1.701213,2.576916,1.5474222568457212,0.8326479694213549
4.22312,293.58436037810907,1.66897,2.580983,1.539895535715373,0.8380383409582974
4.200286,295.18037200323977,1.653592,2.58799,1.5370032039122619,0.8418947967748454
4.177698,296.7763548250735,1.623264,2.609636,1.5324108691298504,0.8514805175852842
4.155352,298.3723121410653,1.594422,2.62135,1.5268579503263122,0.8584131875004412
4.133243,299.96832608196513,1.573429,2.637176,1.52386363219587,0.8652926496447256
4.111368,301.56434160114105,1.551945,2.648682,1.5201655335075717,0.8711820987970081
4.089723,303.1603812776562,1.526129,2.660852,1.5155150007104052,0.877870558441425
4.068305,304.75639953248344,1.485596,2.694615,1.510397079722097,0.8920220504186197
4.04711,306.3524302526988,1.472202,2.714725,1.5100369632232777,0.8988935589381974
4.026134,307.94851438128984,1.436932,2.752356,1.5069514134774031,0.9132198873116725
4.005375,309.5445455169616,1.420843,2.77005,1.5056620120695674,0.9198777606776775
3.984829,311.14057441360717,1.373988,2.797323,1.4984215033270771,0.9334232703511188
3.964492,312.73665932482646,1.347447,2.834026,1.4975797916508635,0.9462020039933563
3.944361,314.3327864766942,1.319925,2.865509,1.4957969528026385,0.9578536025999268
3.924434,315.92886617535163,1.28353,2.897906,1.4921399830721378,0.9710570163911694
3.904708,317.52489148996546,1.256357,2.946491,1.493237802637776,0.9866114408552609
3.885178,319.1210245708176,1.221761,2.994924,1.492699601244032,1.0031904602587145
3.865843,320.71710723896445,1.201399,3.053844,1.4971746104642192,1.0198690181678656
3.846699,322.31323116261495,1.161126,3.107994,1.4964846387944355,1.038431641538196
3.827744,323.90932726953525,1.138572,3.172845,1.5015858573870977,1.056498029863258
3.808975,325.50541392369337,1.11127,3.221451,1.5031644000826867,1.0715564444656862
3.790389,327.10151491047486,1.08586,3.29905,1.509804204924796,1.0925423274219608
3.771983,328.6976595599715,1.067277,3.359679,1.515322473732891,1.1085689872082694
3.753756,330.2937068898458,1.051788,3.434353,1.52374367447678,1.12694577753679
3.735703,331.88987026002866,1.034556,3.506361,1.5313973997169377,1.1448240021329907
3.717823,333.486016951318,1.019398,3.573777,1.5387853471022954,1.1612331137444936
3.700114,335.08210395679697,1.028028,3.666449,1.5549716760280377,1.1789439822355616
3.682572,336.67827377170084,1.012632,3.74677,1.564262034963077,1.1976158457647537
3.665196,338.2744016963895,1.016271,3.837395,1.5789168794291948,1.2151985484464778
3.647983,339.870548738851,1.024354,3.908662,1.5913853722156557,1.2280689731859369
3.630931,341.46668829564646,1.038285,4.012939,1.6098708412707832,1.2463543338769674
3.614038,343.06279679405696,1.057831,4.084116,1.6243026634981228,1.2571905753095256
3.597301,344.6589495847025,1.063642,4.166883,1.637702041429908,1.2721737210395787
3.580719,346.25503537138763,1.098518,4.254076,1.6571268625122177,1.2835698027219191
3.564288,347.85123536594125,1.123005,4.3342,1.6733692006012044,1.2950519223261723
3.548008,349.4473473566012,1.15921,4.422117,1.6927403824729925,1.3062005980915845
3.531876,351.0434635870568,1.187815,4.507009,1.7100760088621307,1.3177803140454916
3.515889,352.639683448482,1.229993,4.592637,1.7298100095358158,1.3274975213122993
3.500047,354.235809976266,1.268534,4.668672,1.747351621096395,1.3359280249130938
3.484347,355.83194899933903,1.31388,4.762225,1.7683365828916011,1.346526743289098
3.468787,357.42811074880063,1.371652,4.833718,1.7883256896695767,1.351464676686804
3.453366,359.02420536948586,1.423784,4.921369,1.809277465566517,1.360037112510831
3.438081,360.6203530399662,1.480127,4.979074,1.8268200019816954,1.362770824328288
3.422931,362.21647003693613,1.558352,5.068567,1.8521705292861206,1.3682776288297736
3.407914,363.8125797775413,1.629821,5.153395,1.8754732554470839,1.3738918923617256
3.393028,365.40870986033707,1.714976,5.209667,1.8973219690309453,1.3729000889239769
3.378271,367.004892147492,1.787131,5.282918,1.9188724198406322,1.376568328716393
3.363643,368.6009436792192,1.873015,5.353089,1.942205461706841,1.3780954449833593
3.34914,370.1971204548033,1.960923,5.415058,1.9647004696339296,1.3780874193532802
3.334762,371.7932446153578,2.028884,5.471612,1.9829955032312732,1.37963298229473
3.320507,373.3893601188011,2.109674,5.545147,2.0053154999201004,1.3826121127126731
3.306374,374.9854021353906,2.187118,5.59648,2.024325138857848,1.382307587988956
3.29236,376.58153543354916,2.29747,5.629543,2.0466773246857044,1.3752883593569138
3.278465,378.1775873770194,2.396043,5.694045,2.0704682686157656,1.3750621263582117
3.264686,379.77373137876043,2.500368,5.751845,2.0942987895825573,1.373214994109431
3.251023,381.3697977528919,2.594356,5.785832,2.1136719615436546,1.3686683897189271
3.237473,382.965968828157,2.711018,5.790595,2.1336368685503238,1.3569776294534965
3.224037,384.5619588112667,2.818972,5.820611,2.1547950375446,1.3506182487390115
3.210711,386.1580765132707,2.946085,5.829755,2.176920450421486,1.3389912798309345
3.197495,387.75415880243753,3.050563,5.847453,2.196123057604764,1.3313126920987788
3.184388,389.3501621033617,3.15007,5.8481,2.2127585429418763,1.3214501009732662
3.171387,390.94629069236896,3.278388,5.844311,2.233765620287974,1.308174623810031
3.158493,392.54226113529455,3.375814,5.842408,2.249821676474512,1.2984157947031383
3.145703,394.1382845106483,3.472356,5.836879,2.2653916718349567,1.2882714880098758
3.133016,395.73432883840997,3.57408,5.81396,2.2802142726083967,1.2748714166562205
3.120431,397.3303636580972,3.673379,5.791925,2.294772122497028,1.2619826045510756
3.107947,398.92636006984674,3.757433,5.763816,2.3062774195830427,1.2495929481549652
3.095562,400.5224201615086,3.850396,5.713788,2.317375206966272,1.2328146048218167
3.083276,402.11839095818857,3.930862,5.707384,2.3303363212578305,1.2245837538418836
3.071087,403.7143799573245,4.017609,5.664702,2.341195574204437,1.209788294154991
3.058994,405.31036804910366,4.094789,5.624204,2.350715386067511,1.1962749793816334
3.046996,406.90633791445737,4.174985,5.575428,2.3601186826877765,1.1811753453115608
3.035092,408.50227406615676,4.265105,5.525504,2.3712066743056246,1.165124925607353
3.023281,410.09816288991993,4.317261,5.4578,2.3744645138726925,1.149269649664813
3.011561,411.6941293900406,4.394712,5.40452,2.3833284660524257,1.133817700115767
2.999932,413.29002924066276,4.447251,5.342205,2.3872901128235635,1.1188847495542793
2.988392,414.88599353766165,4.495024,5.286135,2.3910179238466247,1.105415176373033
2.976941,416.48187988945693,4.544241,5.2391,2.3957811292305435,1.0934012160123008
2.965577,418.07782566428045,4.586879,5.146811,2.395935706093329,1.0740711837364127
2.9543,419.6736905527536,4.613042,5.103346,2.397113652200656,1.064477271512534
2.943108,421.2696183762199,4.642374,5.031934,2.3967359673217326,1.0497472538919268
2.932001,422.86547105543275,4.66464,4.968623,2.3958063525183046,1.0369416949699064
2.920978,424.461253730771,4.68116,4.927624,2.3956033728862467,1.0284724207211207
2.910037,426.05712023592827,4.692584,4.870802,2.393333783826419,1.017576827961842
2.899178,427.6529361080968,4.710361,4.823071,2.392904774299845,1.0077858199374465
2.8884,429.248713474588,4.709739,4.776243,2.389299692224538,0.9995068880524397
2.877702,430.8444668697453,4.718477,4.716022,2.386385912405788,0.9881096715085859
2.867082,432.44036410538655,4.724135,4.705043,2.386585884914033,0.9857267299160029
2.856541,434.03612410954366,4.722542,4.662417,2.383154037695364,0.978203029735502
2.846077,435.63191860234275,4.715047,4.626127,2.3791336380571275,0.972229328777394
2.83569,437.22761796952415,4.719347,4.615804,2.3791491765890553,0.9700535059801499
2.825378,438.82340132895484,4.720877,4.575922,2.3765001202867024,0.9627439024593776
2.815142,440.41898561422477,4.713416,4.553245,2.373490422506072,0.9591875654573773
2.804979,442.0147116965938,4.701817,4.5413,2.3705139933800017,0.9578724303425812
2.794889,443.6104560860914,4.694933,4.519864,2.367694478477872,0.9544863243727504
2.784872,445.20609349370454,4.691698,4.507054,2.3661686503072796,0.9523949189789782
2.774927,446.80165784541356,4.686372,4.489678,2.3639278413410127,0.9496224718629923
2.765052,448.3973480426408,4.672453,4.48459,2.361019133880397,0.9497148785553167
2.755248,449.992880495694,4.679456,4.493992,2.3629842192877684,0.950914518031471
2.745512,451.5886231784818,4.666298,4.483655,2.359828452841511,0.9499959614863427
2.735846,453.1841280539913,4.67259,4.483906,2.3609939569329286,0.9495801517901515
2.726248,454.77960332295515,4.659256,4.489228,2.3589540286175095,0.9515293527426136
2.716716,456.3752648418164,4.671236,4.496298,2.3616563670431856,0.9519373907960633
2.707252,457.970659547024,4.66223,4.498849,2.3602035058552695,0.9530637906517615
2.697853,459.56617502880994,4.677855,4.523305,2.364844114429641,0.956364305875388
2.688519,461.1616968301135,4.671748,4.526351,2.363958407981474,0.9573668861342065
2.67925,462.75710889241384,4.670216,4.54652,2.3651658962372166,0.9611418816821978
2.670044,464.3526413796926,4.678071,4.563462,2.3678391148735303,0.9636343050789878
2.660902,465.94800710435777,4.69348,4.584914,2.372208299062157,0.9663809880887416
2.651822,467.5434414527068,4.708498,4.6088,2.3766783288878193,0.9695885101448952
2.642804,469.1388328457199,4.729356,4.622361,2.3814335279016277,0.9704996897547122
2.633847,470.7342469019651,4.74235,4.648288,2.3856725374215695,0.9742091437712281
2.624951,472.3295726282129,4.768881,4.678263,2.392626996936148,0.9776415224752327
2.616115,473.9248786846143,4.787487,4.701281,2.3976380137975406,0.9803984114669994
2.607338,475.5202371154027,4.813573,4.71642,2.403398201773211,0.9811982043841627
2.59862,477.11553978650204,4.838295,4.742893,2.4097254877225507,0.9841147931921786
2.589961,478.7106771105819,4.891646,4.775592,2.421560251461551,0.9860568195892825
2.581358,480.30609624856373,4.933475,4.792498,2.4301747768175597,0.9860397790557323
2.572814,481.90113393350623,4.960026,4.83137,2.4376408846983293,0.9909929781551697
2.564325,483.49643044465887,4.992225,4.832798,2.443407452499502,0.9889463984110088
2.555892,485.0916955802514,5.052056,4.856922,2.4556180492974664,0.9889408496141182
2.547515,486.6868238263562,5.086529,4.866472,2.4623244566823073,0.9881865866200669
2.539193,488.2819005881002,5.154359,4.89586,2.4762155922601585,0.9885770882193899
2.530925,489.87701492537315,5.203664,4.916656,2.48623088659609,0.9887770332407495
2.522711,491.4720647747601,5.243275,4.901944,2.4920962241588662,0.9834981395340195
2.51455,493.06714282873673,5.305561,4.925137,2.504471654358187,0.9832686649556333
2.506442,494.66214817657857,5.348027,4.917173,2.511275607334614,0.9790189865338849
2.498386,496.257177233622,5.406239,4.919945,2.521512050108233,0.9755941875805864
2.490382,497.85213031575074,5.4675,4.921571,2.532174776066383,0.971807129294099
2.482429,499.4471076514171,5.519319,4.912063,2.540463328440714,0.966765185115844
2.474527,501.0420108570243,5.584065,4.893938,2.550410287898722,0.959441314838819
2.466675,502.63694406437816,5.631383,4.887065,2.5580898538051873,0.9552176192580639
2.458873,504.2318102642958,5.705156,4.886171,2.570672275798509,0.9503683231037774
2.45112,505.8267175821665,5.747854,4.866555,2.576742197410649,0.9443232242811037
2.443417,507.42136278825916,5.799461,4.840111,2.5839210461460325,0.9365826032531291
2.435761,509.0162721219364,5.855118,4.829791,2.5927973555332833,0.9313861319884397
2.428154,510.6109348912795,5.913915,4.796422,2.600805501717509,0.9221031708892798
2.420594,512.2056751359377,5.960843,4.760255,2.6066443882277173,0.9131001953121313
2.413081,513.8004004009811,6.022494,4.747042,2.6163835253921173,0.9071762518624942
2.405614,515.3952313214006,6.058355,4.703505,2.6199433836270063,0.8976348552785413
2.398194,516.9898615374735,6.117329,4.6887,2.629147509301077,0.8916768616848025
2.39082,518.58441204273,6.154383,4.651883,2.6333508353150505,0.8832630535998169
2.383491,520.1790080180709,6.192696,4.616863,2.63789710688946,0.8751029348229746
2.376207,521.7735592900787,6.234482,4.581528,2.643042987448193,0.8667146205638101
2.368967,523.3681955046228,6.276721,4.548437,2.648415100932558,0.8587092330047522
2.361772,524.9626060432589,6.297356,4.516861,2.6501992854145593,0.8521738393143984
2.35462,526.5571446772727,6.34152,4.484088,2.655959225198787,0.8441560317373444
2.347511,528.1517249546434,6.370344,4.453174,2.659216269923221,0.8373094829418622
2.340446,529.7460330210566,6.408904,4.420682,2.6640723150278247,0.8296850605487088
2.333423,531.3404316319844,6.432409,4.386736,2.666294354414822,0.8226278529106303
2.326442,532.9348352548656,6.455695,4.336245,2.667631978248391,0.8127517280039593
2.319503,534.5291573237887,6.490414,4.293079,2.671346818865763,0.8035420503397633
2.312605,536.1235420661981,6.529723,4.274915,2.677157877049382,0.7984054725811649
2.305749,537.7176717847432,6.545531,4.229984,2.6775837058750325,0.7898882844855164
2.298933,539.3119260108929,6.564143,4.197341,2.6791347228864804,0.7833389198654808
2.292157,540.9062223922706,6.578453,4.160844,2.679769133282901,0.7763437432579651
2.285422,542.5002402182179,6.612973,4.12589,2.6839786342636796,0.7686145387539368
2.278726,544.0943685199537,6.624156,4.082109,2.6837564982570146,0.7605214934088014
2.272069,545.6885261847241,6.642955,4.0463,2.6852578326010814,0.7534285815825257
2.265451,547.2826311405543,6.671628,4.022278,2.6890485633540027,0.7478998436129177
2.258872,548.8766003562839,6.694671,3.992919,2.691623190905767,0.741730680113573
2.252331,550.470594242143,6.698896,3.948349,2.690241531783257,0.7338279766617818
2.245827,552.0647779192253,6.740249,3.93105,2.696578952640088,0.7288957729480351
2.239362,553.6585795418516,6.749152,3.89864,2.6966098421354006,0.7228780261576017
2.232934,555.252409609957,6.765622,3.866046,2.6979550461240316,0.716477097265591
2.226542,556.8464390072139,6.761836,3.82384,2.695365239227334,0.7093361493925325
2.220187,558.4403403857422,6.799192,3.804339,2.700957356058632,0.7042575091876822
2.213869,560.0340327273203,6.807108,3.775333,2.7010235817544275,0.6988707957795325
2.207587,561.6276885123892,6.809591,3.729551,2.699408800599622,0.6908088539926874
2.20134,563.2214850954418,6.852581,3.708272,2.7059368534621813,0.6852103727504497
2.195129,564.8150901382105,6.851702,3.671606,2.7041774257960403,0.6788766826050946
2.188952,566.408940899572,6.866813,3.642328,2.7055334344176742,0.6731256678748005
2.182811,568.0024445542925,6.882904,3.609003,2.7068986621340314,0.6666306076554003
2.176704,569.5960424568522,6.890633,3.581161,2.707055318309025,0.6614495418285334
2.170631,571.1896605180705,6.895963,3.535364,2.7060447892389763,0.6532345684112373
2.164593,572.7829591983342,6.918423,3.510353,2.7089168581810488,0.6479255702142681
2.158587,574.3766565813655,6.933095,3.486656,2.7104929896157883,0.6431774613248924
2.152616,575.9698822270204,6.942579,3.444952,2.7104312944834428,0.6354988608291845
2.146677,577.5633614186019,6.965693,3.412861,2.7131650006871793,0.6289446088121446
2.140771,579.1567542721757,6.961816,3.380944,2.7111966117809714,0.6235150902204534
2.134898,580.7499861820096,6.967906,3.346786,2.710893990220042,0.6172845585393661
2.129057,582.343255253382,6.989728,3.318882,2.713612083894265,0.611524767983256
2.123248,583.9364897553182,6.992068,3.288582,2.7128297527671803,0.6061165461351807
2.117471,585.5296171706719,6.997297,3.254302,2.7124097350669434,0.5998912992250566
2.111725,587.1228422261421,7.012024,3.222975,2.713787071143664,0.5938150111832003
2.106011,588.7158158243237,7.001927,3.179898,2.7103595882000655,0.5866192098355024
2.100327,590.3090252136928,7.004608,3.144355,2.709482987755903,0.5802499986545913
2.094674,591.902121284744,7.013931,3.118814,2.7101672095216234,0.5753914350824331
2.089052,593.495032196422,7.018241,3.088186,2.70978543800975,0.5698211298729565
2.08346,595.0879709713648,6.995053,3.04,2.70389849329149,0.5621512803720987
2.077898,596.6808688395677,7.01193,3.016541,2.7060295224319213,0.5573740003562525
2.072366,598.2736562943031,6.989662,2.974929,2.7005629713016046,0.5507979320634313
2.066863,599.8665533225956,6.992772,2.948442,2.700159490787884,0.5459755266418853
2.061389,601.4594935744781,6.986113,2.91852,2.6979013759525556,0.5408870809759586
2.055945,603.0521166665451,6.982106,2.890336,2.6961838495139148,0.5360049910025774
2.050529,604.6449399155047,6.976476,2.853844,2.693890421251907,0.5296882117932916
2.045143,606.2373066333258,6.961901,2.813072,2.689856736685012,0.522903685098642
2.039784,607.8300369058684,6.944338,2.80018,2.6862598264885116,0.5212042357906244
2.034454,609.4224710905235,6.930977,2.767423,2.682724744979267,0.5157858638272982
2.029151,611.0151408150501,6.923659,2.75718,2.681055265110396,0.5141967858477677
2.023876,612.6076814982736,6.907274,2.723278,2.676939310904418,0.5086551624287527
2.018629,614.200025859135,6.895346,2.713971,2.674469202813675,0.5073849788856732
2.013409,615.7924117752528,6.89135,2.696876,2.6731638363101182,0.5044352245395128
2.008216,617.3847753428913,6.858286,2.668592,2.6662203503387505,0.5004447587501439
2.00305,618.9770519957065,6.84725,2.655023,2.6637591615598177,0.49836018179010194
1.997911,620.5691765048592,6.823905,2.638121,2.6589479042264936,0.4960836193530927
1.992798,622.1613951840577,6.813781,2.634299,2.656977873291859,0.4957322050891298
1.987711,623.7536462795647,6.799022,2.623025,2.6539097809420857,0.4941812677348961
1.982651,625.3455519907437,6.772767,2.612675,2.648773169297941,0.4931858700253464
1.977616,626.9376784977467,6.761374,2.615743,2.6467984090452785,0.4941334011424617
1.972607,628.5296483283289,6.732845,2.602793,2.6411432284123597,0.49273984311039976
1.967623,630.121717422494,6.7273,2.594856,2.639857785173428,0.49147647547034984
1.962664,631.7138256981327,6.706247,2.599422,2.636157785990241,0.4930323241299382
1.957731,633.3055889700883,6.700683,2.615258,2.6356827122881477,0.4961253469181015
1.952823,634.8972661628832,6.679386,2.618915,2.631905067268668,0.4975321930433173
1.947939,636.4891220926322,6.661844,2.623884,2.6288588210940005,0.4990538059605781
1.94308,638.0807707351215,6.676899,2.63767,2.6321014298989223,0.5010578182964042
1.938245,639.6724789693769,6.649017,2.643313,2.6271840531208888,0.5030696263666701
1.933434,641.2641879681437,6.638925,2.650521,2.625584929024727,0.5047486696582569
1.928647,642.855838315669,6.625488,2.668073,2.6237393065855,0.5084485705769669
1.923884,644.4473700077551,6.633745,2.694042,2.6261819859237314,0.5129198993900642
1.919145,646.0387224519251,6.644043,2.712833,2.628743621826398,0.515994214398736
1.914429,647.630172756472,6.646502,2.729333,2.62978831392478,0.5189263686259705
1.909737,649.2213241928076,6.632246,2.734714,2.627373336475763,0.5204273717088528
1.905067,650.8127976601347,6.667027,2.767236,2.6349130967336696,0.5251095384190017
1.90042,652.4041969669862,6.674558,2.77387,2.6365284552320616,0.5260459060275626
1.895796,653.9954636469324,6.696175,2.798262,2.6413555390677956,0.5297018819714784
1.891195,655.5865386699943,6.731243,2.820599,2.648542866426679,0.5324812816425081
1.886616,657.177710779512,6.732815,2.833825,2.64931134163921,0.5348229472808255
1.88206,658.7685748594624,6.771833,2.852087,2.6570440538711293,0.5367029944130408
1.877525,660.3597736381672,6.778941,2.867557,2.6588943710813906,0.5392386081952073
1.873013,661.9505491953339,6.808336,2.857759,2.6638428306602737,0.5363978248092928
1.868522,663.5415499523152,6.849973,2.886236,2.6723748573322736,0.5400133128930152
1.864053,665.1323669445021,6.876372,2.895763,2.67746155919341,0.5407664939309814
1.859605,666.7233009160548,6.914329,2.891036,2.6840947469368075,0.538549543249053
1.855179,668.3139384393635,6.976581,2.910673,2.695922136953772,0.5398288326102927
1.850774,669.90458262327,6.991181,2.900899,2.698176927313209,0.5375664899204107
1.84639,671.4951792416553,7.042747,2.913161,2.7077865656813462,0.537922936194747
1.842026,673.0860389592764,7.102146,2.916445,2.718435603382406,0.536419732799854
1.837684,674.6763774402998,7.130738,2.900904,2.7229545551583967,0.5326758014570044
1.833362,676.2668714634643,7.159325,2.900577,2.727995087912571,0.5316316390839778
1.829061,677.8570993531653,7.216362,2.88849,2.737639893645171,0.5275511229042568
1.824779,679.4477490150862,7.275298,2.887445,2.7479666187197993,0.5253784708173018
1.820518,681.0380254411107,7.320468,2.851296,2.7546888247092762,0.5175350432368563
1.816277,682.628246682637,7.369112,2.847049,2.763067166566929,0.5151972117162495
1.812056,684.2183596974928,7.412152,2.810424,2.7694064906142404,0.5074054692810123
1.807855,685.8083109541417,7.437812,2.781252,2.772960388851935,0.501495082869088
1.803673,687.3984275420211,7.502579,2.767903,2.783832974127518,0.4971388416123438
1.79951,688.9886602464004,7.572622,2.738134,2.79509158254484,0.489811141985376
1.795367,690.578574742657,7.591892,2.699064,2.797257291277421,0.482448291120089
1.791243,692.1685019843762,7.655922,2.671839,2.807550034225864,0.4758310568696097
1.787138,693.7583913497447,7.711892,2.606519,2.8153472268839965,0.46291252729150456
1.783052,695.3481917521193,7.734938,2.542063,2.8175244472712846,0.45111640512328743
1.778985,696.9378516401206,7.780639,2.505434,2.8244217539000114,0.4435304317672201
1.774937,698.527318997801,7.819786,2.441256,2.829468246307714,0.4313983737378376
1.770907,700.1169366883748,7.868551,2.398549,2.8367723219051624,0.4227602232083871
1.766895,701.7066571584616,7.901424,2.319071,2.840435060635533,0.4082246118101923
1.762902,703.2960334720818,7.961058,2.276699,2.849672216370348,0.3994668205910103
1.758927,704.8854125270691,7.964544,2.186151,2.8481286252557196,0.38378726659574813
1.75497,706.4747454372439,8.049091,2.124488,2.8612787480804527,0.37124799557282834
1.75103,708.0643872463635,8.037279,2.013167,2.8568208292375683,0.352343937603059
1.747109,709.653481265336,8.043386,1.908458,2.8557032807367078,0.33414851130956147
1.743205,711.2427878534079,8.055112,1.805075,2.8556957928646396,0.31604819471846984
1.739319,712.8318520064461,7.98122,1.605294,2.8392145914162454,0.28270036453976843
1.73545,714.4210343138667,7.855644,1.54998,2.8162687766072327,0.27518325183920683
1.731599,716.0098752655781,7.750441,1.492514,2.7967196555250995,0.26683296573030535
1.727765,717.5987382543343,7.721577,1.446259,2.7908268819631794,0.25910940756429957
1.723948,719.1875764234187,7.651165,1.450798,2.778368586169022,0.261088108903586
1.720148,720.7763425007615,7.593897,1.444195,2.7680229029440726,0.26087121578075684
1.716365,722.3649887990025,7.554527,1.430292,2.760729965646585,0.2590423579629264
1.712598,723.9538899379772,7.488984,1.448745,2.749255436825171,0.2634795189625963
1.708848,725.5425783919927,7.48002,1.429844,2.747314587221997,0.2602257503837255
1.705115,727.1310052401158,7.460585,1.411379,2.743492066105739,0.25722308758184054
1.701398,728.7195494528617,7.43184,1.421452,2.7384663704118224,0.2595343173387656
1.697697,730.3081668872595,7.411337,1.398212,2.7343567038738508,0.2556747621879598
1.694013,731.8963809604767,7.392157,1.398346,2.730880022273728,0.25602479577915305
1.690345,733.484575042373,7.376486,1.395526,2.727986282724509,0.2557795119494245
1.686693,735.0727038056125,7.372592,1.379914,2.727013965637865,0.2530082385693298
1.683056,736.6611592246484,7.353154,1.383876,2.723545368830034,0.25405782033924373
1.679436,738.2490216953787,7.33658,1.381077,2.720479647139819,0.2538296879838813
1.675831,739.8371220009655,7.321014,1.372078,2.717489034904255,0.2524532725572416
1.672242,741.4249755717175,7.317739,1.365194,2.7167750928164716,0.25125267152399894
1.668668,743.0129804131199,7.296625,1.367046,2.7129509533287526,0.25194815968247675
1.665109,744.6010945829972,7.284935,1.364081,2.7107637029057967,0.2516045567781829
1.661566,746.1888266851872,7.278747,1.358705,2.7095406558770545,0.2507260773247556
1.658038,747.776579306385,7.277531,1.357136,2.7092916037848926,0.2504595662763052
1.654526,749.3638564761146,7.262338,1.353979,2.706456606408777,0.25013868627966057
1.651028,750.9515186901737,7.261382,1.351504,2.706239609224203,0.2497014668238187
1.647545,752.5390711634583,7.250872,1.345545,2.704212802484077,0.24878681861944965
1.644077,754.1264697456384,7.25232,1.34349,2.7044436456407217,0.24838565265827658
1.640624,755.713669920713,7.25084,1.336509,2.704055008720083,0.24713051245074596
1.637185,757.3010893698635,7.257645,1.331529,2.7052194051973917,0.2461036981772724
1.633761,758.8882241649787,7.25937,1.33028,2.705514786113252,0.24584600439591112
1.630351,760.4754951541108,7.260719,1.325986,2.705690649783621,0.24503651223136783
1.626956,762.0623938201155,7.265532,1.326935,2.7065884401211595,0.24513054521517913
1.623574,763.6498145449483,7.27017,1.321087,2.707341386789636,0.243982344902307
1.620207,765.2367777697541,7.272919,1.317878,2.7077920576677847,0.2433491885516279
1.616855,766.8232364683289,7.29389,1.309778,2.7114983534757964,0.24152292003442166
1.613516,768.4100957164354,7.29883,1.312806,2.7124513224002107,0.24199623218276142
1.610191,769.9968413685084,7.298651,1.301674,2.7122376915859054,0.23996311312208105
1.60688,771.5834312456436,7.326085,1.29253,2.717104692714729,0.2378506068363161
1.603582,773.1703049797266,7.340007,1.282894,2.719492910971267,0.23587007614993438
1.600299,774.7564573870258,7.346142,1.273852,2.720469780993517,0.23412353426965665
1.597028,776.3432976754322,7.364904,1.254036,2.7235829996699743,0.2302180620439981
1.593772,777.9293299167007,7.39011,1.239874,2.727957842791086,0.22725314529263993
1.590528,779.5159745694511,7.412271,1.216041,2.7316323145670434,0.2225850443918066
1.587298,781.1022152110063,7.432187,1.192651,2.7349093907134407,0.2180421413685083
1.584082,782.6880073127527,7.477059,1.1624,2.7426203886783163,0.21191412504596865
1.580878,784.2742982064397,7.486333,1.131891,2.7438795746205473,0.20625741203611875
1.577688,785.8600585160057,7.503849,1.089448,2.7464860689261053,0.19833488549715905
1.57451,787.4462429581265,7.538826,1.034029,2.7521115104912117,0.1878610288969433
1.571346,789.031813489836,7.549701,0.973928,2.753358151761999,0.17686184403157754
1.568194,790.6177322448625,7.569801,0.931499,2.7565104110688066,0.16896344672952282
1.565055,792.2034586643919,7.567447,0.879432,2.7555238269949593,0.15957619226233785
1.561929,793.7889519946169,7.565305,0.822456,2.7545584945719397,0.1492899863300622
1.558815,795.374681408634,7.544218,0.751425,2.75006960362221,0.13661926938326888
1.555714,796.9600993498805,7.529467,0.687104,2.74683635776172,0.1250718846170904
1.552625,798.54567844779,7.512455,0.636154,2.743337075387102,0.11594528534380649
1.549549,800.1308664650165,7.484463,0.593842,2.737923276033653,0.10844752393140072
1.546485,801.7161395034545,7.449419,0.542915,2.731171513332347,0.09939232987561107
1.543433,803.3014610935492,7.41229,0.49755,2.7240833554420703,0.0913242979525603
1.540394,804.8862719537988,7.374156,0.458259,2.7168490283540057,0.08433648598384584
1.537367,806.4710534309635,7.33085,0.420765,2.708668057062819,0.07767009303758503
1.534351,808.0562948112915,7.289903,0.390979,2.700951975650769,0.07237799922484589
1.531348,809.6409072268355,7.248349,0.361857,2.693113886804059,0.06718189709188366
1.528356,811.2259080999452,7.209131,0.339802,2.685727632447418,0.06326069626247678
1.525376,812.8107325669212,7.169196,0.321369,2.6782075430564887,0.05999703063214344
1.522408,814.395342115911,7.126922,0.302939,2.6702321528877175,0.05672521763180689
1.519452,815.9796979437323,7.090376,0.289851,2.663331936538202,0.05441510988989881
1.516507,817.5643000658749,7.043086,0.271886,2.6543754338626235,0.05121468435313813
1.513574,819.1485741694822,6.997172,0.254433,2.6456538276563397,0.048085089088428346
1.510652,820.7330238863748,6.956467,0.240579,2.6379056834166636,0.04560037940560683
1.507742,822.3170701618711,6.940045,0.228064,2.6347520103794464,0.04327997456715864
1.504843,823.9012202601866,6.93906,0.219855,2.634540001098438,0.04172550044947604
1.501955,825.4854399765638,6.937938,0.214316,2.6343106659188575,0.04067781427086218
1.499079,827.0691431205425,6.919645,0.209382,2.6308227921279372,0.03979401437194936
1.496213,828.6533962744609,6.893773,0.20479,2.625889099738412,0.03899441145866084
1.493359,830.2370588719791,6.881295,0.1982,2.6234942116973348,0.03777404941781309
1.490516,831.8206473462881,6.860562,0.196455,2.6195358566241245,0.03749805514271
1.487683,833.4046863478308,6.818281,0.193539,2.611446752175777,0.037055896284074456
1.484862,834.9880217824956,6.79077,0.188355,2.606161131909277,0.0361364839828603
1.482051,836.5717401088086,6.785891,0.182076,2.6052086530177783,0.03494460986628899
1.479252,838.1546781751857,6.778732,0.180106,2.6038295087125065,0.03458482965135884
1.476462,839.7384991960511,6.748832,0.182257,2.598088195318285,0.03507521421490663
1.473684,841.3214664744952,6.723464,0.177573,2.5931903638269604,0.03423832713499039
1.470916,842.9046825243589,6.713432,0.174056,2.591246799811014,0.03358537674078723
1.468159,844.4875411995566,6.70437,0.173695,2.5894970210494153,0.033538366444927956
1.465412,846.0705821980439,6.690665,0.172009,2.5868456378057245,0.033246862024963186
1.462675,847.6537740783153,6.665282,0.175052,2.5819432915338267,0.03389927280238609
1.459949,849.2365034669019,6.641817,0.173446,2.5773919297634733,0.03364757955456167
1.457233,850.8193157854646,6.616674,0.170454,2.572502982755608,0.03312999074104359
1.454528,852.4015928191137,6.595508,0.168013,2.5683803867576738,0.032707966636537356
1.451832,853.9844720325767,6.575907,0.168004,2.564562318199101,0.032754906910975164
1.449147,855.566746506738,6.554949,0.160788,2.560455985580901,0.031398313602240525
1.446472,857.1489693544015,6.541382,0.157239,2.5577972505355824,0.030737189972165267
1.443806,858.731702181595,6.521454,0.152177,2.553887553352915,0.029793206791778996
1.441151,860.3137242384731,6.503099,0.14606,2.5502782251595186,0.028636091262328207
1.438506,861.8955944570268,6.490389,0.140787,2.547774005766133,0.027629412907383834
1.43587,863.4778803094987,6.471605,0.13421,2.544071686601421,0.02637700830263823
1.433244,865.0599507132072,6.460912,0.130267,2.5419615564836797,0.025623322207162385
1.430628,866.6417713060277,6.448833,0.118543,2.5395625058030618,0.023339256216200113
1.428022,868.2233074840584,6.442291,0.114687,2.5382673972620995,0.022591591438267857
1.425425,869.8051346089762,6.437682,0.107178,2.537346657114886,0.021120094035928065
1.422838,871.3866118279101,6.420973,0.10275,2.5340449939621026,0.02027390994335455
1.42026,872.9683184768985,6.412603,0.095527,2.532382029026033,0.018861095779603175
1.417692,874.5496088007832,6.403893,0.091264,2.530655674299446,0.018031690547004018
1.415133,876.13106612594,6.394168,0.086611,2.5287272054930683,0.017125413886449517
1.412584,877.7120397795811,6.383234,0.078827,2.526554442466474,0.015599703429119647
1.410044,879.2931170942182,6.368626,0.072862,2.523654967020861,0.014435808569746083
1.407513,880.8742683016071,6.370166,0.066569,2.523953230304411,0.013187447215884912
1.404991,882.4554634157797,6.37769,0.063386,2.525440058653285,0.012549496033943387
1.402479,884.0360418943884,6.389715,0.059043,2.5278155373990385,0.01167866071048472
1.399975,885.6172317362809,6.39962,0.057345,2.5297724127061154,0.01133402350976825
1.397481,887.197739361036,6.401524,0.055514,2.5301471008726653,0.01097050839076253
1.394996,888.7781642384638,6.389514,0.054886,2.5277721150592805,0.010856595749473258
1.392519,890.3591146691714,6.374492,0.052528,2.5247970632005763,0.010402420211425687
1.390052,891.9392828469726,6.359312,0.049574,2.5217867895658745,0.009829141822200994
1.387594,893.5192743698805,6.339947,0.045206,2.517941139612491,0.008976778545143414
1.385144,895.0997037131157,6.331255,0.04008,2.5162111260701137,0.007964355531376286
1.382703,896.6798972736733,6.339873,0.038275,2.5179219145574114,0.0076005136971644665
1.380271,898.2598228898527,6.342975,0.035733,2.518536345748026,0.007094001255971669
1.377847,899.8401012594286,6.340436,0.035468,2.5180320889639196,0.007042801431211199
1.375432,901.420051300246,6.323224,0.034564,2.5146115471523176,0.00687263208488808
1.373026,902.9996402107461,6.307254,0.030853,2.5114322070168638,0.0061425110169799155
1.370628,904.5794949468418,6.298989,0.026954,2.5097844199411345,0.005369783911673126
1.368239,906.1589269126226,6.309359,0.025653,2.5118489356048035,0.005106397848278831
1.365858,907.738567259554,6.313871,0.021153,2.512745255068857,0.00420914136786516
1.363486,909.3177223675197,6.315639,0.021631,2.513097196973288,0.004303653679985647
1.361122,910.8970275992893,6.304738,0.02123,2.510927293240688,0.0042275218516024185
1.358766,912.4764558430222,6.280347,0.017961,2.506064612399726,0.0035835069676770684
1.356419,914.0553059194835,6.263466,0.015805,2.5026937428345524,0.003157597697536098
1.35408,915.634219543897,6.263981,0.011378,2.5027956702042577,0.0022730581116810157
1.351749,917.2131690128862,6.267798,0.00863,2.5035576627302247,0.00172354727995778
1.349426,918.7921264300525,6.277418,0.006576,2.505477942867488,0.0013123244646164897
1.347111,920.3710637059604,6.284159,0.004616,2.5068226597957146,0.0009206873853477987
1.344805,921.9492669940994,6.288685,0.007537,2.507725514939009,0.0015027561738703936
1.342506,923.5280765970506,6.288418,0.006456,2.5076721589975732,0.0012872496064498561
1.340216,925.1060903615536,6.285578,0.008784,2.5071061144026636,0.001751820545144257
1.337933,926.6846576024359,6.276412,0.003752,2.5052769429207835,0.000748819409043067
1.335658,928.2630613525317,6.271464,0.004137,2.504289256904578,0.000825982858924373
1.333391,929.8412723649701,6.272531,0.014168,2.5045037433466657,0.0028285044567496315
1.331132,931.4192612002415,6.255572,0.008081,2.5011146734555543,0.0016154797070575904
1.328881,932.9969982263273,6.248576,0.003081,2.499715259742387,0.00061627019061958
1.326638,934.574453618847,6.242665,0.006009,2.498532858703274,0.0012025056982996152
1.324402,936.1523042097489,6.224678,-0.008225,2.4949310044632353,0.0016483421756086295
1.322173,937.7305269431457,6.222699,-0.00209,2.4945338593594126,0.00041891594154305745
1.319953,939.3076753490465,6.226174,-0.003052,2.495230324842566,0.0006115667898820893
1.31774,940.8851397088955,6.225125,-0.001637,2.495020061566456,0.00032805347443722917
1.315535,942.4621800256169,6.219281,-0.007193,2.493849049118957,0.0014421482332113735
1.313337,944.0394841537244,6.21804,-0.00489,2.493600000280732,0.0009805101057899321
1.311146,945.6170281570473,6.210738,-0.00747,2.4921356797223737,0.0014987145484572275
1.308963,947.1940643089223,6.206542,-0.011528,2.4912943128036353,0.0023136567889543336
1.306788,948.7705611009588,6.197004,-0.009301,2.4893789365893055,0.0018681366390809122
1.304619,950.3479437291653,6.198931,-0.005836,2.4897655258234876,0.0011719979128771768
1.302459,951.9240022142731,6.195884,-0.013331,2.489154710077734,0.002677816679320434
1.300305,953.5008970972194,6.195655,-0.013922,2.4891088407053776,0.0027965832133230494
1.298159,955.0771392410328,6.193946,-0.01834,2.488766677684419,0.003684555921693084
1.296019,956.6541725082733,6.19827,-0.005752,2.4896327710055903,0.0011551904496518832
1.293887,958.230497717343,6.191587,-0.015078,2.488291819627146,0.0030297893280064846
1.291763,959.8060820754271,6.188864,0.002109,2.487742788085768,0.0004238782259747428
1.289645,961.382383524148,6.176584,-0.018273,2.4852761445812486,0.003676251437880655
1.287534,962.9586356554468,6.169224,-0.006081,2.4837925635022446,0.0012241360428938573
1.285431,964.5340621161306,6.159875,-0.007728,2.48191003540218,0.0015568654564728007
1.283334,966.1101350077221,6.149807,-0.012725,2.4798817678554776,0.002565646508847202
1.281244,967.6860800909116,6.146384,-0.016464,2.4791924139315853,0.003320436103989157
1.279162,969.2611131350055,6.145969,-0.012359,2.4791077453809174,0.0024926306698685296
1.277086,970.8367204714483,6.139029,-0.008959,2.4777070586694365,0.0018079215556178752
1.275017,972.4121199952627,6.136962,-0.022252,2.477293315456583,0.004491192032290712
1.272955,973.9872847037011,6.13672,-0.014322,2.477242086722896,0.002890714653331446
1.2709,975.5621874262333,6.129385,-0.019032,2.4757624631123014,0.0038436643829073947
