Repository: wanyanjin/TMM-interference-spectrum

File: resources/NIOX-NK值.csv (part 1 of 2)
sep=,
NKChart
X of n [Wavelength (nm)],n - n,X of k [Wavelength (nm)],k - k,X of nodes [Wavelength (nm)],nodes - k
899.934335360487,2.09675292108795,899.934335360487,0.262201773280861,,
899.154155892074,2.09658154755437,899.154155892074,0.262220108498016,,
898.373976423666,2.09641011415185,898.373976423666,0.262238180859442,,
897.593796955261,2.09623862177726,897.593796955261,0.262255989373485,,
896.813617486854,2.09606707133487,896.813617486854,0.262273533046011,,
896.033438018447,2.0958954637363,896.033438018447,0.262290810880406,,
895.253258550037,2.09572379990066,895.253258550037,0.262307821877575,,
894.473079081627,2.09555208075453,894.473079081627,0.26232456503595,,
893.692899613219,2.09538030723205,893.692899613219,0.26234103935149,,
892.912720144812,2.09520848027496,892.912720144812,0.262357243817684,,
892.132540676403,2.09503660083265,892.132540676403,0.262373177425553,,
891.352361207997,2.09486466986219,891.352361207997,0.262388839163655,,
890.572181739586,2.09469268832843,890.572181739586,0.262404228018088,,
889.792002271177,2.09452065720402,889.792002271177,0.26241934297249,,
889.011822802769,2.09434857746945,889.011822802769,0.26243418300805,,
888.231643334359,2.09417645011313,888.231643334359,0.262448747103501,,
887.451463865952,2.09400427613143,887.451463865952,0.262463034235132,,
886.671284397547,2.09383205652874,886.671284397547,0.262477043376791,,
885.891104929135,2.09365979231752,885.891104929135,0.262490773499882,,
885.11092546073,2.09348748451834,885.11092546073,0.262504223573383,,
884.330745992323,2.09331513415997,884.330745992323,0.262517392563834,,
883.550566523915,2.09314274227939,883.550566523915,0.262530279435352,,
882.770387055503,2.09297030992188,882.770387055503,0.262542883149636,,
881.990207587098,2.09279783814108,881.990207587098,0.262555202665963,,
881.21002811869,2.09262532799899,881.21002811869,0.262567236941203,,
880.429848650278,2.09245278056609,880.429848650278,0.262578984929818,,
879.649669181871,2.09228019692138,879.649669181871,0.262590445583872,,
878.869489713466,2.09210757815242,878.869489713466,0.262601617853029,,
878.089310245057,2.09193492535538,878.089310245057,0.262612500684566,,
877.309130776649,2.09176223963515,877.309130776649,0.262623093023375,,
876.528951308238,2.09158952210533,876.528951308238,0.262633393811971,,
875.748771839831,2.09141677388834,875.748771839831,0.262643401990494,,
874.968592371423,2.09124399611547,874.968592371423,0.262653116496722,,
874.188412903015,2.09107118992689,874.188412903015,0.26266253626607,,
873.408233434608,2.09089835647179,873.408233434608,0.262671660231604,,
872.628053966197,2.09072549690839,872.628053966197,0.262680487324042,,
871.847874497787,2.090552612404,871.847874497787,0.262689016471762,,
871.067695029379,2.0903797041351,871.067695029379,0.262697246600811,,
870.287515560971,2.09020677328738,870.287515560971,0.262705176634915,,
869.507336092566,2.09003382105585,869.507336092566,0.262712805495478,,
868.727156624158,2.08986084864481,868.727156624158,0.262720132101597,,
867.946977155752,2.08968785726803,867.946977155752,0.262727155370072,,
867.166797687339,2.08951484814871,867.166797687339,0.262733874215403,,
866.38661821893,2.08934182251961,866.38661821893,0.26274028754981,,
865.606438750527,2.08916878162307,865.606438750527,0.262746394283236,,
864.826259282119,2.08899572671111,864.826259282119,0.262752193323358,,
864.046079813707,2.08882265904548,864.046079813707,0.262757683575591,,
863.265900345303,2.08864957989772,863.265900345303,0.262762863943105,,
862.485720876894,2.08847649054923,862.485720876894,0.262767733326831,,
861.705541408484,2.08830339229132,861.705541408484,0.262772290625463,,
860.925361940076,2.08813028642533,860.925361940076,0.262776534735484,,
860.145182471669,2.08795717426264,860.145182471669,0.262780464551159,,
859.365003003261,2.08778405712473,859.365003003261,0.26278407896456,,
858.584823534849,2.08761093634333,858.584823534849,0.262787376865564,,
857.804644066442,2.0874378132604,857.804644066442,0.262790357141872,,
857.024464598036,2.08726468922822,857.024464598036,0.262793018679019,,
856.244285129624,2.08709156560951,856.244285129624,0.26279536036038,,
855.464105661217,2.08691844377744,855.464105661217,0.262797381067187,,
854.683926192812,2.08674532511571,854.683926192812,0.262799079678538,,
853.9037467244,2.08657221101865,853.9037467244,0.262800455071414,,
853.123567255993,2.08639910289128,853.123567255993,0.26280150612068,,
852.343387787586,2.08622600214935,852.343387787586,0.262802231699109,,
851.563208319179,2.08605291021946,851.563208319179,0.262802630677389,,
850.783028850772,2.0858798285391,850.783028850772,0.262802701924136,,
850.002849382358,2.08570675855674,850.002849382358,0.262802444305912,,
849.222669913951,2.08553370173188,849.222669913951,0.26280185668723,,
848.442490445547,2.08536065953517,848.442490445547,0.262800937930576,,
847.662310977139,2.08518763344842,847.662310977139,0.262799686896419,,
846.882131508728,2.08501462496475,846.882131508728,0.262798102443224,,
846.101952040322,2.08484163558859,846.101952040322,0.262796183427472,,
845.321772571909,2.08466866683581,845.321772571909,0.26279392870367,,
844.541593103505,2.08449572023379,844.541593103505,0.262791337124365,,
843.761413635093,2.08432279732145,843.761413635093,0.262788407540167,,
842.98123416669,2.08414989964942,842.98123416669,0.262785138799757,,
842.20105469828,2.08397702878,842.20105469828,0.262781529749905,,
841.42087522987,2.08380418628734,841.42087522987,0.262777579235491,,
840.640695761461,2.08363137375747,840.640695761461,0.262773286099514,,
839.860516293053,2.0834585927884,839.860516293053,0.262768649183117,,
839.080336824644,2.08328584499017,839.080336824644,0.262763667325595,,
838.300157356238,2.08311313198497,838.300157356238,0.262758339364424,,
837.519977887828,2.08294045540719,837.519977887828,0.262752664135269,,
836.739798419425,2.08276781690353,836.739798419425,0.262746640472006,,
835.959618951011,2.08259521813304,835.959618951011,0.262740267206743,,
835.179439482605,2.08242266076726,835.179439482605,0.262733543169834,,
834.399260014197,2.08225014649025,834.399260014197,0.262726467189905,,
833.619080545791,2.08207767699872,833.619080545791,0.262719038093864,,
832.838901077381,2.08190525400208,832.838901077381,0.26271125470693,,
832.058721608974,2.08173287922254,832.058721608974,0.26270311585265,,
831.278542140563,2.0815605543952,831.278542140563,0.262694620352919,,
830.498362672158,2.08138828126811,830.498362672158,0.262685767028,,
829.718183203747,2.08121606160242,829.718183203747,0.262676554696548,,
828.938003735341,2.08104389717237,828.938003735341,0.262666982175631,,
828.157824266934,2.08087178976549,828.157824266934,0.262657048280752,,
827.377644798522,2.0806997411826,827.377644798522,0.262646751825871,,
826.597465330115,2.08052775323793,826.597465330115,0.262636091623426,,
825.817285861705,2.08035582775923,825.817285861705,0.262625066484362,,
825.037106393298,2.08018396658783,825.037106393298,0.262613675218151,,
824.256926924888,2.08001217157876,824.256926924888,0.262601916632814,,
823.476747456482,2.07984044460081,823.476747456482,0.262589789534947,,
822.696567988072,2.07966878753664,822.696567988072,0.262577292729751,,
821.916388519665,2.07949720228289,821.916388519665,0.262564425021051,,
821.136209051257,2.07932569075023,821.136209051257,0.262551185211321,,
820.356029582852,2.07915425486351,820.356029582852,0.262537572101718,,
819.57585011444,2.0789828965618,819.57585011444,0.262523584492097,,
818.795670646033,2.07881161779853,818.795670646033,0.262509221181052,,
818.015491177625,2.07864042054155,818.015491177625,0.262494480965931,,
817.235311709216,2.07846930677327,817.235311709216,0.262479362642869,,
816.455132240807,2.0782982784907,816.455132240807,0.262463865006818,,
815.6749527724,2.07812733770561,815.6749527724,0.262447986851574,,
814.894773303991,2.07795648644459,814.894773303991,0.262431726969804,,
814.114593835587,2.07778572674916,814.114593835587,0.262415084153082,,
813.334414367175,2.07761506067586,813.334414367175,0.262398057191912,,
812.55423489877,2.07744449029638,812.55423489877,0.262380644875764,,
811.774055430362,2.07727401769763,811.774055430362,0.262362845993102,,
810.993875961953,2.07710364498186,810.993875961953,0.262344659331416,,
810.213696493544,2.07693337426675,810.213696493544,0.262326083677261,,
809.433517025136,2.07676320768554,809.433517025136,0.262307117816274,,
808.653337556729,2.07659314738711,808.653337556729,0.262287760533226,,
807.873158088317,2.07642319553608,807.873158088317,0.26226801061204,,
807.092978619911,2.07625335431294,807.092978619911,0.262247866835839,,
806.312799151503,2.07608362591415,806.312799151503,0.262227327986968,,
805.532619683094,2.07591401255222,805.532619683094,0.262206392847036,,
804.752440214686,2.07574451645588,804.752440214686,0.262185060196954,,
803.972260746278,2.0755751398701,803.972260746278,0.262163328816965,,
803.192081277868,2.07540588505629,803.192081277868,0.262141197486685,,
802.411901809462,2.07523675429234,802.411901809462,0.262118664985142,,
801.631722341052,2.07506774987279,801.631722341052,0.262095730090811,,
800.851542872645,2.07489887410888,800.851542872645,0.262072391581651,,
800.071363404236,2.07473012932872,800.071363404236,0.262048648235152,,
799.291183935827,2.07456151787736,799.291183935827,0.262024498828365,,
798.51100446742,2.07439304211694,798.51100446742,0.26199994213795,,
797.730824999012,2.07422470442677,797.730824999012,0.261974976940214,,
796.950645530602,2.07405650720348,796.950645530602,0.261949602011152,,
796.170466062194,2.0738884528611,796.170466062194,0.261923816126493,,
795.390286593786,2.07372054383121,795.390286593786,0.261897618061736,,
794.610107125379,2.07355278256304,794.610107125379,0.261871006592203,,
793.829927656971,2.0733851715236,793.829927656971,0.261843980493075,,
793.049748188564,2.07321771319778,793.049748188564,0.261816538539439,,
792.269568720156,2.07305041008849,792.269568720156,0.26178867950634,,
791.489389251745,2.07288326471679,791.489389251745,0.261760402168815,,
790.709209783338,2.07271627962196,790.709209783338,0.261731705301952,,
789.929030314933,2.0725494573617,789.929030314933,0.261702587680931,,
789.148850846523,2.07238280051219,789.148850846523,0.261673048081071,,
788.368671378115,2.07221631166824,788.368671378115,0.261643085277887,,
787.588491909705,2.07204999344342,787.588491909705,0.261612698047129,,
786.808312441298,2.07188384847017,786.808312441298,0.261581885164842,,
786.02813297289,2.07171787939995,786.02813297289,0.26155064540741,,
785.247953504483,2.07155208890335,785.247953504483,0.261518977551614,,
784.467774036072,2.07138647967022,784.467774036072,0.26148688037468,,
783.687594567663,2.0712210544098,783.687594567663,0.261454352654334,,
782.907415099257,2.07105581585087,782.907415099257,0.261421393168855,,
782.127235630848,2.07089076674184,782.127235630848,0.261388000697134,,
781.347056162443,2.07072590985093,781.347056162443,0.261354174018727,,
780.566876694031,2.07056124796626,780.566876694031,0.261319911913909,,
779.786697225626,2.07039678389604,779.786697225626,0.261285213163738,,
779.006517757214,2.07023252046863,779.006517757214,0.261250076550103,,
778.226338288809,2.07006846053273,778.226338288809,0.261214500855796,,
777.4461588204,2.06990460695752,777.4461588204,0.261178484864562,,
776.665979351991,2.06974096263276,776.665979351991,0.261142027361164,,
775.885799883583,2.06957753046896,775.885799883583,0.26110512713144,,
775.105620415175,2.0694143133975,775.105620415175,0.261067782962375,,
774.325440946767,2.06925131437078,774.325440946767,0.261029993642153,,
773.545261478359,2.06908853636237,773.545261478359,0.260991757960228,,
772.76508200995,2.06892598236713,772.76508200995,0.260953074707389,,
771.984902541541,2.06876365540139,771.984902541541,0.260913942675825,,
771.204723073134,2.06860155850305,771.204723073134,0.260874360659188,,
770.424543604728,2.06843969473175,770.424543604728,0.26083432745267,,
769.64436413632,2.06827806716901,769.64436413632,0.260793841853061,,
768.864184667912,2.0681166789184,768.864184667912,0.26075290265883,,
768.084005199502,2.06795553310564,768.084005199502,0.260711508670185,,
767.303825731095,2.0677946328788,767.303825731095,0.260669658689152,,
766.523646262683,2.06763398140841,766.523646262683,0.260627351519648,,
765.743466794276,2.06747358188765,765.743466794276,0.260584585967549,,
764.963287325867,2.06731343753247,764.963287325867,0.26054136084077,,
764.183107857462,2.06715355158175,764.183107857462,0.260497674949341,,
763.40292838905,2.06699392729745,763.40292838905,0.260453527105477,,
762.622748920643,2.06683456796482,762.622748920643,0.260408916123669,,
761.842569452236,2.06667547689245,761.842569452236,0.260363840820746,,
761.062389983829,2.06651665741253,761.062389983829,0.260318300015974,,
760.282210515421,2.06635811288095,760.282210515421,0.26027229253112,,
759.502031047012,2.06619984667749,759.502031047012,0.260225817190546,,
758.721851578605,2.06604186220594,758.721851578605,0.260178872821288,,
757.941672110196,2.06588416289432,757.941672110196,0.26013145825314,,
757.161492641788,2.06572675219499,757.161492641788,0.260083572318743,,
756.381313173379,2.06556963358484,756.381313173379,0.260035213853667,,
755.601133704968,2.06541281056545,755.601133704968,0.259986381696505,,
754.820954236564,2.06525628666327,754.820954236564,0.259937074688959,,
754.040774768152,2.06510006542974,754.040774768152,0.259887291675929,,
753.260595299746,2.06494415044153,753.260595299746,0.259837031505611,,
752.48041583134,2.06478854530064,752.48041583134,0.259786293029582,,
751.700236362927,2.06463325363462,751.700236362927,0.259735075102899,,
750.920056894519,2.06447827909671,750.920056894519,0.259683376584197,,
750.139877426115,2.06432362536603,750.139877426115,0.259631196335779,,
749.359697957704,2.06416929614775,749.359697957704,0.259578533223722,,
748.579518489299,2.06401529517327,748.579518489299,0.25952538611797,,
747.799339020889,2.06386162620036,747.799339020889,0.259471753892438,,
747.01915955248,2.06370829301341,747.01915955248,0.259417635425114,,
746.238980084073,2.06355529942354,746.238980084073,0.259363029598163,,
745.458800615666,2.06340264926881,745.458800615666,0.259307935298032,,
744.678621147256,2.06325034641439,744.678621147256,0.259252351415553,,
743.898441678846,2.06309839475276,743.898441678846,0.259196276846059,,
743.118262210439,2.06294679820387,743.118262210439,0.259139710489483,,
742.338082742029,2.06279556071534,742.338082742029,0.259082651250479,,
741.557903273624,2.06264468626265,741.557903273624,0.259025098038525,,
740.777723805217,2.0624941788493,740.777723805217,0.258967049768043,,
739.997544336808,2.06234404250703,739.997544336808,0.258908505358513,,
739.217364868398,2.06219428129597,739.217364868398,0.258849463734589,,
738.437185399989,2.0620448993049,738.437185399989,0.258789923826216,,
737.657005931583,2.06189590065135,737.657005931583,0.258729884568755,,
736.876826463175,2.06174728948187,736.876826463175,0.258669344903098,,
736.096646994764,2.06159906997219,736.096646994764,0.258608303775798,,
735.316467526357,2.06145124632739,735.316467526357,0.258546760139186,,
734.536288057948,2.06130382278217,734.536288057948,0.258484712951507,,
733.756108589543,2.06115680360098,733.756108589543,0.258422161177041,,
732.975929121134,2.06101019307823,732.975929121134,0.258359103786231,,
732.195749652726,2.06086399553854,732.195749652726,0.258295539755827,,
731.415570184318,2.06071821533686,731.415570184318,0.258231468069004,,
730.635390715907,2.06057285685876,730.635390715907,0.258166887715508,,
729.855211247502,2.06042792452057,729.855211247502,0.258101797691788,,
729.075031779092,2.06028342276961,729.075031779092,0.258036197001138,,
728.294852310683,2.06013935608439,728.294852310683,0.25797008465383,,
727.514672842277,2.05999572897484,727.514672842277,0.25790345966727,,
726.734493373869,2.05985254598249,726.734493373869,0.257836321066129,,
725.954313905459,2.0597098116807,725.954313905459,0.257768667882495,,
725.174134437051,2.05956753067486,725.174134437051,0.257700499156023,,
724.393954968642,2.05942570760262,724.393954968642,0.257631813934082,,
723.613775500236,2.05928434713408,723.613775500236,0.257562611271906,,
722.833596031826,2.05914345397203,722.833596031826,0.257492890232752,,
722.05341656342,2.05900303285215,722.05341656342,0.257422649888057,,
721.27323709501,2.05886308854327,721.27323709501,0.257351889317589,,
720.493057626601,2.0587236258475,720.493057626601,0.257280607609613,,
719.712878158195,2.05858464960057,719.712878158195,0.257208803861053,,
718.932698689786,2.05844616467196,718.932698689786,0.257136477177656,,
718.152519221377,2.05830817596516,718.152519221377,0.257063626674157,,
717.372339752971,2.0581706884179,717.372339752971,0.25699025147445,,
716.592160284559,2.05803370700237,716.592160284559,0.256916350711757,,
715.811980816154,2.05789723672544,715.811980816154,0.256841923528805,,
715.031801347743,2.05776128262892,715.031801347743,0.256766969077996,,
714.251621879338,2.05762584978976,714.251621879338,0.256691486521592,,
713.471442410929,2.05749094332029,713.471442410929,0.256615475031886,,
712.691262942519,2.05735656836847,712.691262942519,0.256538933791392,,
711.911083474113,2.0572227301181,711.911083474113,0.256461861993032,,
711.130904005704,2.05708943378909,711.130904005704,0.256384258840312,,
710.350724537294,2.05695668463766,710.350724537294,0.256306123547523,,
709.570545068887,2.05682448795664,709.570545068887,0.256227455339929,,
708.790365600478,2.05669284907562,708.790365600478,0.256148253453959,,
708.010186132072,2.05656177336129,708.010186132072,0.25606851713741,,
707.230006663661,2.05643126621763,707.230006663661,0.255988245649643,,
706.449827195256,2.05630133308615,706.449827195256,0.255907438261789,,
705.669647726845,2.05617197944616,705.669647726845,0.255826094256947,,
704.889468258439,2.05604321081504,704.889468258439,0.2557442129304,,
704.109288790029,2.05591503274844,704.109288790029,0.255661793589821,,
703.329109321622,2.05578745084055,703.329109321622,0.255578835555488,,
702.548929853212,2.05566047072438,702.548929853212,0.255495338160499,,
701.768750384806,2.05553409807198,701.768750384806,0.25541130075099,,
700.988570916397,2.05540833859473,700.988570916397,0.255326722686357,,
700.20839144799,2.05528319804355,700.20839144799,0.255241603339486,,
699.42821197958,2.05515868220922,699.42821197958,0.25515594209697,,
698.648032511173,2.05503479692259,698.648032511173,0.255069738359349,,
697.867853042765,2.05491154805486,697.867853042765,0.254982991541337,,
697.087673574358,2.05478894151787,697.087673574358,0.254895701072064,,
696.30749410595,2.05466698326432,696.30749410595,0.254807866395308,,
695.52731463754,2.05454567928807,695.52731463754,0.254719486969745,,
694.747135169132,2.0544250356244,694.747135169132,0.254630562269192,,
693.966955700724,2.05430505835026,693.966955700724,0.254541091782853,,
693.186776232317,2.05418575358459,693.186776232317,0.254451075015576,,
692.406596763907,2.05406712748854,692.406596763907,0.254360511488104,,
691.626417295498,2.05394918626578,691.626417295498,0.254269400737338,,
690.846237827093,2.05383193616276,690.846237827093,0.254177742316594,,
690.066058358681,2.05371538346899,690.066058358681,0.254085535795872,,
689.285878890276,2.05359953451733,689.285878890276,0.253992780762125,,
688.505699421867,2.05348439568426,688.505699421867,0.253899476819529,,
687.725519953457,2.05336997339016,687.725519953457,0.253805623589759,,
686.945340485051,2.05325627409961,686.945340485051,0.253711220712273,,
686.16516101664,2.05314330432166,686.16516101664,0.253616267844584,,
685.384981548234,2.05303107061012,685.384981548234,0.253520764662564,,
684.604802079825,2.05291957956386,684.604802079825,0.253424710860712,,
683.824622611418,2.05280883782708,683.824622611418,0.253328106152471,,
683.04444314301,2.05269885208963,683.04444314301,0.253230950270509,,
682.264263674599,2.05258962908726,682.264263674599,0.253133242967028,,
681.484084206191,2.05248117560199,681.484084206191,0.253034984014068,,
680.703904737784,2.0523734984623,680.703904737784,0.252936173203816,,
679.923725269375,2.05226660454354,679.923725269375,0.252836810348922,,
679.143545800969,2.05216050076813,679.143545800969,0.252736895282812,,
678.363366332559,2.05205519410594,678.363366332559,0.252636427860013,,
677.583186864151,2.05195069157456,677.583186864151,0.252535407956479,,
676.803007395744,2.05184700023958,676.803007395744,0.252433835469917,,
676.022827927337,2.05174412721495,676.022827927337,0.252331710320126,,
675.242648458927,2.05164207966323,675.242648458927,0.252229032449329,,
674.46246899052,2.05154086479596,674.46246899052,0.252125801822528,,
673.68228952211,2.0514404898739,673.68228952211,0.252022018427835,,
672.902110053701,2.05134096220741,672.902110053701,0.251917682276834,,
672.121930585294,2.05124228915671,672.121930585294,0.251812793404936,,
671.341751116888,2.05114447813224,671.341751116888,0.251707351871737,,
670.561571648478,2.05104753659494,670.561571648478,0.251601357761385,,
669.781392180071,2.05095147205658,669.781392180071,0.251494811182947,,
669.001212711662,2.05085629208009,669.001212711662,0.251387712270792,,
668.221033243255,2.05076200427988,668.221033243255,0.251280061184957,,
667.440853774846,2.05066861632213,667.440853774846,0.251171858111546,,
666.660674306436,2.05057613592517,666.660674306436,0.251063103263109,,
665.880494838028,2.05048457085976,665.880494838028,0.25095379687904,,
665.100315369622,2.05039392894942,665.100315369622,0.250843939225975,,
664.320135901213,2.05030421807079,664.320135901213,0.250733530598199,,
663.539956432805,2.05021544615394,663.539956432805,0.250622571318053,,
662.759776964396,2.05012762118269,662.759776964396,0.25051106173635,,
661.979597495989,2.05004075119497,661.979597495989,0.250399002232793,,
661.19941802758,2.04995484428312,661.19941802758,0.250286393216405,,
660.419238559172,2.04986990859425,660.419238559172,0.250173235125955,,
659.639059090762,2.04978595233059,659.639059090762,0.250059528430398,,
658.858879622354,2.04970298374978,658.858879622354,0.249945273629315,,
658.078700153949,2.04962101116527,658.078700153949,0.249830471253361,,
657.298520685539,2.0495400429466,657.298520685539,0.249715121864717,,
656.518341217132,2.0494600875198,656.518341217132,0.249599226057554,,
655.738161748722,2.04938115336768,655.738161748722,0.249482784458491,,
654.957982280314,2.04930324903024,654.957982280314,0.249365797727073,,
654.177802811906,2.04922638310495,654.177802811906,0.24924826655624,,
653.397623343497,2.04915056424713,653.397623343497,0.249130191672819,,
652.617443875089,2.0490758011703,652.617443875089,0.249011573838004,,
651.837264406682,2.04900210264653,651.837264406682,0.24889241384786,,
651.057084938275,2.04892947750677,651.057084938275,0.248772712533816,,
650.276905469864,2.04885793464125,650.276905469864,0.248652470763179,,
649.496726001456,2.04878748299978,649.496726001456,0.24853168943965,,
648.716546533049,2.04871813159214,648.716546533049,0.248410369503837,,
647.936367064641,2.04864988948843,647.936367064641,0.248288511933791,,
647.156187596233,2.0485827658194,647.156187596233,0.248166117745534,,
646.376008127824,2.04851676977685,646.376008127824,0.248043187993607,,
645.595828659418,2.04845191061399,645.595828659418,0.24791972377161,,
644.815649191007,2.04838819764574,644.815649191007,0.247795726212761,,
644.035469722601,2.04832564024917,644.035469722601,0.247671196490464,,
643.255290254192,2.04826424786381,643.255290254192,0.247546135818865,,
642.475110785784,2.04820402999203,642.475110785784,0.247420545453436,,
641.694931317376,2.04814499619942,641.694931317376,0.247294426691565,,
640.914751848968,2.04808715611512,640.914751848968,0.247167780873133,,
640.134572380558,2.04803051943222,640.134572380558,0.247040609381121,,
639.354392912149,2.04797509590812,639.354392912149,0.24691291364222,,
638.574213443743,2.04792089536489,638.574213443743,0.246784695127433,,
637.794033975335,2.04786792768964,637.794033975335,0.246655955352707,,
637.013854506926,2.04781620283489,637.013854506926,0.246526695879556,,
636.233675038517,2.04776573081895,636.233675038517,0.246396918315706,,
635.45349557011,2.04771652172629,635.45349557011,0.246266624315729,,
634.673316101701,2.04766858570788,634.673316101701,0.246135815581708,,
633.893136633294,2.04762193298163,633.893136633294,0.246004493863892,,
633.112957164886,2.0475765738327,633.112957164886,0.245872660961367,,
632.332777696476,2.04753251861389,632.332777696476,0.245740318722738,,
631.552598228069,2.04748977774603,631.552598228069,0.245607469046814,,
630.772418759661,2.04744836171835,630.772418759661,0.245474113883301,,
629.992239291252,2.04740828108886,629.992239291252,0.245340255233513,,
629.212059822846,2.04736954648468,629.212059822846,0.24520589515108,,
628.431880354436,2.0473321686025,628.431880354436,0.245071035742673,,
627.651700886029,2.04729615820888,627.651700886029,0.244935679168737,,
626.871521417619,2.04726152614065,626.871521417619,0.244799827644226,,
626.091341949211,2.04722828330532,626.091341949211,0.244663483439362,,
625.311162480802,2.0471964406814,625.311162480802,0.244526648880386,,
624.530983012396,2.04716600931883,624.530983012396,0.244389326350332,,
623.750803543986,2.04713700033932,623.750803543986,0.244251518289805,,
622.970624075578,2.04710942493673,622.970624075578,0.24411322719777,,
622.190444607172,2.04708329437747,622.190444607172,0.243974455632349,,
621.410265138763,2.04705862000086,621.410265138763,0.243835206211627,,
620.630085670354,2.04703541321951,620.630085670354,0.243695481614478,,
619.849906201947,2.04701368551969,619.849906201947,0.243555284581387,,
619.069726733537,2.04699344846172,619.069726733537,0.243414617915292,,
618.28954726513,2.04697471368032,618.28954726513,0.243273484482433,,
617.509367796723,2.04695749288502,617.509367796723,0.243131887213214,,
616.729188328314,2.04694179786049,616.729188328314,0.242989829103069,,
615.949008859906,2.04692764046696,615.949008859906,0.242847313213352,,
615.168829391495,2.04691503264057,615.168829391495,0.242704342672222,,
614.388649923087,2.04690398639372,614.388649923087,0.242560920675554,,
613.60847045468,2.0468945138155,613.60847045468,0.242417050487847,,
612.828290986273,2.046886627072,612.828290986273,0.242272735443156,,
612.048111517865,2.0468803384067,612.048111517865,0.242127978946031,,
611.267932049455,2.04687566014087,611.267932049455,0.241982784472462,,
610.487752581048,2.04687260467386,610.487752581048,0.241837155570845,,
609.707573112641,2.04687118448357,609.707573112641,0.241691095862954,,
608.927393644231,2.04687141212673,608.927393644231,0.241544609044927,,
608.147214175824,2.04687330023928,608.147214175824,0.241397698888265,,
607.367034707415,2.04687686153676,607.367034707415,0.241250369240838,,
606.586855239008,2.04688210881464,606.586855239008,0.241102624027916,,
605.806675770598,2.04688905494871,605.806675770598,0.240954467253198,,
605.026496302189,2.04689771289538,605.026496302189,0.240805902999861,,
604.246316833782,2.04690809569211,604.246316833782,0.240656935431622,,
603.466137365375,2.04692021645767,603.466137365375,0.240507568793818,,
602.685957896965,2.04693408839258,602.685957896965,0.240357807414481,,
601.905778428557,2.04694972477941,601.905778428557,0.240207655705452,,
601.125598960149,2.0469671389831,601.125598960149,0.240057118163489,,
600.345419491741,2.04698634445137,600.345419491741,0.239906199371395,,
599.565240023334,2.04700735471499,599.565240023334,0.239754903999166,,
598.785060554926,2.04703018338818,598.785060554926,0.239603236805134,,
598.004881086518,2.04705484416888,598.004881086518,0.239451202637158,,
597.224701618109,2.04708135083913,597.224701618109,0.239298806433786,,
596.444522149701,2.04710971726537,596.444522149701,0.239146053225472,,
595.664342681292,2.04713995739877,595.664342681292,0.238992948135782,,
594.884163212884,2.04717208527556,594.884163212884,0.238839496382621,,
594.103983744477,2.04720611501733,594.103983744477,0.238685703279485,,
593.323804276069,2.04724206083135,593.323804276069,0.238531574236708,,
592.54362480766,2.04727993701089,592.54362480766,0.238377114762745,,
591.763445339252,2.04731975793549,591.763445339252,0.238222330465463,,
590.983265870843,2.04736153807132,590.983265870843,0.238067227053437,,
590.203086402435,2.04740529197139,590.203086402435,0.237911810337279,,
589.422906934028,2.04745103427593,589.422906934028,0.237756086230974,,
588.642727465618,2.04749877971261,588.642727465618,0.237600060753233,,
587.862547997211,2.04754854309687,587.862547997211,0.23744374002886,,
587.082368528804,2.04760033933214,587.082368528804,0.237287130290142,,
586.302189060393,2.04765418341017,586.302189060393,0.23713023787825,,
585.522009591985,2.04771009041126,585.522009591985,0.23697306924466,,
584.741830123578,2.04776807550451,584.741830123578,0.236815630952588,,
583.961650655169,2.04782815394811,583.961650655169,0.236657929678449,,
583.181471186762,2.04789034108956,583.181471186762,0.236499972213321,,
582.401291718354,2.04795465236589,582.401291718354,0.236341765464441,,
581.621112249944,2.04802110330397,581.621112249944,0.23618331645671,,
580.840932781537,2.04808970952065,580.840932781537,0.236024632334218,,
580.060753313128,2.04816048672302,580.060753313128,0.235865720361786,,
579.280573844721,2.04823345070862,579.280573844721,0.23570658792653,,
578.500394376313,2.04830861736566,578.500394376313,0.235547242539439,,
577.720214907903,2.04838600267319,577.720214907903,0.235387691836975,,
576.940035439495,2.04846562270129,576.940035439495,0.235227943582691,,
576.159855971089,2.04854749361127,576.159855971089,0.235068005668869,,
575.379676502679,2.04863163165585,575.379676502679,0.234907886118173,,
574.599497034272,2.04871805317928,574.599497034272,0.23474759308533,,
573.819317565862,2.04880677461754,573.819317565862,0.234587134858819,,
573.039138097456,2.04889781249846,573.039138097456,0.234426519862593,,
572.258958629047,2.04899118344187,572.258958629047,0.234265756657809,,
571.478779160638,2.04908690415971,571.478779160638,0.23410485394459,,
570.698599692229,2.04918499145616,570.698599692229,0.233943820563791,,
569.918420223821,2.04928546222773,569.918420223821,0.233782665498812,,
569.138240755414,2.04938833346337,569.138240755414,0.233621397877398,,
568.358061287006,2.04949362224455,568.358061287006,0.233460026973493,,
567.577881818599,2.04960134574531,567.577881818599,0.233298562209088,,
566.79770235019,2.04971152123235,566.79770235019,0.233137013156112,,
566.017522881781,2.04982416606508,566.017522881781,0.232975389538333,,
565.237343413373,2.0499392976956,565.237343413373,0.232813701233281,,
564.457163944965,2.0500569336688,564.457163944965,0.232651958274194,,
563.676984476558,2.0501770916223,563.676984476558,0.232490170851993,,
562.896805008149,2.0502997892865,562.896805008149,0.232328349317272,,
562.116625539741,2.05042504448454,562.116625539741,0.232166504182307,,
561.336446071333,2.05055287513223,561.336446071333,0.232004646123106,,
560.556266602924,2.05068329923808,560.556266602924,0.231842785981456,,
559.776087134517,2.05081633490317,559.776087134517,0.231680934767018,,
558.995907666108,2.05095200032112,558.995907666108,0.231519103659425,,
558.215728197699,2.05109031377794,558.215728197699,0.231357304010423,,
557.435548729291,2.05123129365198,557.435548729291,0.231195547346015,,
556.655369260882,2.05137495841376,556.655369260882,0.231033845368653,,
555.875189792474,2.05152132662587,555.875189792474,0.230872209959428,,
555.095010324066,2.05167041694275,555.095010324066,0.230710653180307,,
554.314830855658,2.05182224811055,554.314830855658,0.230549187276379,,
553.53465138725,2.05197683896692,553.53465138725,0.23038782467814,,
552.754471918843,2.05213420844081,552.754471918843,0.230226578003788,,
551.974292450434,2.05229437555219,551.974292450434,0.230065460061552,,
551.194112982027,2.05245735941184,551.194112982027,0.229904483852047,,
550.413933513616,2.05262317922104,550.413933513616,0.229743662570651,,
549.63375404521,2.05279185427129,549.63375404521,0.229583009609911,,
548.853574576802,2.05296340394398,548.853574576802,0.229422538561968,,
548.073395108393,2.05313784771004,548.073395108393,0.22926226322102,,
547.293215639985,2.0533152051296,547.293215639985,0.229102197585798,,
546.513036171577,2.05349549585157,546.513036171577,0.228942355862083,,
545.732856703167,2.05367873961324,545.732856703167,0.228782752465234,,
544.952677234759,2.05386495623986,544.952677234759,0.228623402022755,,
544.172497766351,2.05405416564414,544.172497766351,0.22846431937688,,
543.392318297943,2.05424638782581,543.392318297943,0.228305519587199,,
542.612138829536,2.05444164287105,542.612138829536,0.228147017933291,,
541.831959361126,2.05463995095201,541.831959361126,0.227988829917403,,
541.051779892718,2.05484133232619,541.051779892718,0.227830971267146,,
540.271600424312,2.05504580733586,540.271600424312,0.227673457938223,,
539.491420955902,2.05525339640744,539.491420955902,0.227516306117185,,
538.711241487494,2.05546412005085,538.711241487494,0.227359532224212,,
537.931062019087,2.05567799885881,537.931062019087,0.227203152915924,,
537.150882550679,2.05589505350611,537.150882550679,0.227047185088224,,
536.37070308227,2.05611530474891,536.37070308227,0.226891645879159,,
535.590523613861,2.0563387734239,535.590523613861,0.22673655267183,,
534.810344145453,2.05656548044752,534.810344145453,0.226581923097299,,
534.030164677044,2.05679544681512,534.030164677044,0.226427775037562,,
533.249985208637,2.05702869360004,533.249985208637,0.226274126628517,,
532.46980574023,2.05726524195271,532.46980574023,0.226120996262987,,
531.689626271821,2.05750511309971,531.689626271821,0.225968402593752,,
530.909446803413,2.05774832834275,530.909446803413,0.22581636453663,,
530.129267335005,2.05799490905766,530.129267335005,0.225664901273568,,
529.349087866598,2.0582448766933,529.349087866598,0.225514032255779,,
528.568908398189,2.05849825277048,528.568908398189,0.225363777206891,,
527.788728929781,2.05875505888076,527.788728929781,0.225214156126148,,
527.008549461371,2.0590153166853,527.008549461371,0.225065189291612,,
526.228369992964,2.05927904791362,526.228369992964,0.224916897263426,,
525.448190524555,2.05954627436231,525.448190524555,0.224769300887084,,
524.668011056146,2.05981701789368,524.668011056146,0.224622421296734,,
523.887831587738,2.06009130043446,523.887831587738,0.22447627991852,,
523.107652119332,2.06036914397431,523.107652119332,0.224330898473949,,
522.327472650923,2.06065057056441,522.327472650923,0.224186298983278,,
521.547293182514,2.06093560231591,521.547293182514,0.224042503768951,,
520.767113714106,2.0612242613984,520.767113714106,0.223899535459043,,
519.986934245699,2.06151657003827,519.986934245699,0.223757416990753,,
519.206754777291,2.06181255051705,519.206754777291,0.223616171613909,,
518.426575308883,2.06211222516972,518.426575308883,0.223475822894521,,
517.646395840475,2.0624156163829,517.646395840475,0.223336394718347,,
516.866216372067,2.06272274659305,516.866216372067,0.223197911294495,,
516.086036903658,2.06303363828455,516.086036903658,0.223060397159058,,
515.305857435249,2.06334831398782,515.305857435249,0.22292387717877,,
514.525677966841,2.06366679627726,514.525677966841,0.222788376554694,,
513.745498498434,2.0639891077692,513.745498498434,0.222653920825946,,
512.965319030025,2.0643152711198,512.965319030025,0.222520535873431,,
512.185139561616,2.06464530902287,512.185139561616,0.222388247923626,,
511.404960093208,2.06497924420757,511.404960093208,0.222257083552379,,
510.6247806248,2.06531709943614,510.6247806248,0.222127069688737,,
509.844601156392,2.06565889750151,509.844601156392,0.221998233618807,,
509.064421687984,2.06600466122484,509.064421687984,0.22187060298964,,
508.284242219575,2.06635441345301,508.284242219575,0.221744205813141,,
507.504062751168,2.06670817705601,507.504062751168,0.221619070470014,,
506.723883282759,2.06706597492431,506.723883282759,0.221495225713719,,
505.943703814351,2.06742782996608,505.943703814351,0.221372700674473,,
505.163524345943,2.06779376510442,505.163524345943,0.221251524863257,,
504.383344877535,2.06816380327442,504.383344877535,0.221131728175867,,
503.603165409127,2.06853796742026,503.603165409127,0.221013340896973,,
502.822985940718,2.06891628049208,502.822985940718,0.220896393704219,,
502.042806472311,2.06929876544291,502.042806472311,0.220780917672333,,
501.262627003902,2.06968544522544,501.262627003902,0.220666944277266,,
500.482447535493,2.07007634278869,500.482447535493,0.220554505400357,,
499.702268067086,2.07047148107467,499.702268067086,0.220443633332515,,
498.922088598677,2.07087088301489,498.922088598677,0.220334360778419,,
498.141909130269,2.07127457152675,498.141909130269,0.220226720860758,,
497.361729661861,2.07168256950997,497.361729661861,0.220120747124463,,
496.581550193452,2.07209489984274,496.581550193452,0.220016473540984,,
495.801370725044,2.07251158537796,495.801370725044,0.219913934512572,,
495.021191256637,2.07293264893924,495.021191256637,0.219813164876585,,
494.241011788227,2.07335811331687,494.241011788227,0.219714199909803,,
493.46083231982,2.07378800126368,493.46083231982,0.219617075332772,,
492.680652851413,2.07422233549079,492.680652851413,0.219521827314155,,
491.900473383005,2.07466113866326,491.900473383005,0.219428492475101,,
491.120293914595,2.07510443339562,491.120293914595,0.219337107893624,,
490.340114446187,2.07555224224729,490.340114446187,0.219247711109001,,
489.559934977778,2.07600458771792,489.559934977778,0.219160340126175,,
488.779755509372,2.07646149224259,488.779755509372,0.219075033420176,,
487.999576040964,2.07692297818688,487.999576040964,0.21899182994054,,
487.219396572554,2.07738906784186,487.219396572554,0.218910769115753,,
486.439217104146,2.07785978341894,486.439217104146,0.218831890857684,,
485.659037635738,2.07833514704458,485.659037635738,0.218755235566033,,
484.87885816733,2.07881518075494,484.87885816733,0.218680844132792,,
484.098678698921,2.07929990649028,484.098678698921,0.218608757946685,,
483.318499230513,2.07978934608939,483.318499230513,0.218539018897634,,
482.538319762106,2.08028352128377,482.538319762106,0.218471669381211,,
481.758140293698,2.0807824536917,481.758140293698,0.218406752303095,,
480.97796082529,2.08128616481221,480.97796082529,0.218344311083516,,
480.197781356881,2.08179467601891,480.197781356881,0.218284389661709,,
479.417601888473,2.08230800855359,479.417601888473,0.218227032500352,,
478.637422420065,2.08282618351983,478.637422420065,0.21817228458999,,
477.857242951656,2.08334922187629,477.857242951656,0.218120191453463,,
477.077063483248,2.08387714443004,477.077063483248,0.218070799150307,,
476.296884014839,2.08440997182954,476.296884014839,0.218024154281155,,
475.516704546431,2.08494772455764,475.516704546431,0.217980303992106,,
474.736525078023,2.08549042292431,474.736525078023,0.217939295979088,,
473.956345609616,2.08603808705927,473.956345609616,0.217901178492192,,
473.176166141207,2.08659073690442,473.176166141207,0.217866000339985,,
472.395986672799,2.08714839220615,472.395986672799,0.217833810893797,,
471.615807204392,2.08771107250743,471.615807204392,0.217804660091987,,
470.835627735983,2.08827879713977,470.835627735983,0.217778598444159,,
470.055448267574,2.088851585215,470.055448267574,0.217755677035363,,
469.275268799167,2.08942945561686,469.275268799167,0.217735947530254,,
468.495089330757,2.09001242699242,468.495089330757,0.217719462177206,,
467.71490986235,2.09060051774332,467.71490986235,0.217706273812388,,
466.934730393942,2.09119374601684,466.934730393942,0.217696435863798,,
466.154550925533,2.09179212969672,466.154550925533,0.21769000235524,,
465.374371457126,2.0923956863939,465.374371457126,0.217687027910255,,
464.594191988717,2.09300443343696,464.594191988717,0.217687567755993,,
463.81401252031,2.09361838786244,463.81401252031,0.217691677727031,,
463.033833051901,2.09423756640487,463.033833051901,0.217699414269123,,
462.253653583493,2.09486198548673,462.253653583493,0.217710834442884,,
461.473474115084,2.09549166120808,461.473474115084,0.217725995927413,,
460.693294646676,2.09612660933604,460.693294646676,0.21774495702382,,
